Repository: wenjchao/wenjchao.github.io

File: papers/collagen-microgel-bioprinting/method/collagen-azide-synthesis.md
# 膠原蛋白-疊氮 (Collagen-azide) 的 NHS 酯生物共軛合成

1. 引用自哪篇 paper: collagen-microgel-bioprinting
2. Outline (任務主線): 膠原蛋白-疊氮 (Collagen-azide) 的 NHS 酯生物共軛合成
3. Method: 
膠原蛋白被中和到中性 pH、加熱到體溫，會靠胺基的正電與相鄰分子羧酸基互相配對，自己排隊成纖維、結成果凍。作者用的是商品化 type I bovine atelocollagen——把分子兩端會引起免疫反應的小尾巴切掉、純度穩定的 type I 膠原蛋白，常見於皮膚、角膜、骨頭。要把它變成可印刷墨水，作者必須先把那些裸露的胺基改裝成「待扣的卡榫」——疊氮 (azide, -N₃)。改裝完後胺基的正電消失、側鏈也被加長，膠原蛋白找不到原本的對位點，就無法排成纖維、繼續維持液態，等之後遇到專屬的 PEG-BCN 鉤子才扣成共價網。

改裝的試劑是 Azido-PEG4-NHS ester——一個雙頭分子，一頭是疊氮、另一頭是「活性酯」(NHS ester)。活性酯只對裸露的胺基感興趣，碰到就主動接出一個牢固的醯胺鍵 (NHS ester chemistry)，並把 NHS 那一截當成廢料丟掉，結果就是「胺基那一端 → 疊氮端」。作者把 10 mg mL⁻¹ 商品膠原蛋白先在冰上中和到 pH 7.5、稀釋成 8 mg mL⁻¹，再依「相對於胺基 2 莫耳當量」加入活性酯，4 °C 冰浴下旋轉 2 小時。為什麼是 2 當量、4 °C、2 小時？因為活性酯在水裡同時會走目標反應與水解副反應兩條路——2 當量補償水解損失但不過量；4 °C 同時把膠原的自組裝與水解都壓住，讓墨水不在燒杯裡先變果凍；2 小時則是「多數疊氮已掛上、活性酯也還沒被水耗光」的甜蜜點。

反應結束的溶液同時混著「已掛上膠原的疊氮」、「沒反應到的活性酯」、「脫掉的 NHS」與 DMSO。作者把溶液裝進 3.5 kDa 半透膜袋 (Slide-A-Lyzer)，4 °C 對 1X PBS 透析過夜——比 3.5 kDa 小的雜質會慢慢擴散出去，膠原本體留下。若要在顯微鏡下追蹤 SPAAC 膠原微結構，作者再用同款 NHS 酯化學把 AlexaFluor647 紅色染料接到一小批膠原-疊氮上，改用 7 kDa 半透膜透析 3 天把游離染料洗乾淨；使用時這批螢光膠原只以 1:20 比例混入一般的膠原-疊氮——比例太高，相鄰染料會彼此「踩腳」失去亮度，且過多胺基被染料佔走，可改裝成疊氮的位點就變少。

這條 protocol 的失敗模式有兩條。第一條是跳過冰上中和或透析：商品化膠原原本是 pH 約 2 的酸液，若不仔細在冰上中和，細胞一拌進去就會被酸殺死；溫度沒控好則整鍋還沒擠就先變果凍。透析若沒做，殘留的活性酯會在包細胞時亂接細胞表面蛋白、DMSO 會破壞細胞膜，連 SPAAC 量測也會被游離疊氮污染。第二條是超過儲存窗口：4 °C 保存超過 1 週後，膠原與疊氮端仍會緩慢水解，雖然外觀清澈，可用的疊氮量已下降，下游 SPAAC 交聯做出來的網密度不夠、凝膠強度與抗收縮表現都會掉。作者因此明文規定一週內用畢，且使用前以冷 PBS 稀釋至 6 mg mL⁻¹ 才上樣。
4. 工具與材料: 
   - **type I bovine atelocollagen**: 牛來源的第 I 型膠原蛋白，已切除兩端會引起免疫反應的小尾巴 (telopeptide)，保留三股螺旋本體，可作為角膜應用級的墨水基底。
   - **Azido-PEG4-NHS ester**: 雙頭試劑：一頭是「待扣卡榫」疊氮 (azide, -N₃)，另一頭是「活性酯」NHS ester，會主動跟膠原胺基接出醯胺鍵，把胺基轉換成疊氮端。
   - **NHS ester chemistry**: 活性酯只挑裸露的胺基反應，形成牢固的醯胺鍵，同時把 NHS 當廢料丟掉的選擇性偶聯化學。
   - **Slide-A-Lyzer dialysis (3.5 kDa MWCO)**: 半透膜袋，膜孔只讓小於 3.5 kDa 的分子穿過；用來在 4 °C、1X PBS 中過夜把未反應試劑、NHS 廢料與 DMSO 洗掉，留下膠原本體。
   - **AlexaFluor647 NHS ester**: 紅色螢光染料的活性酯版本，可用同款 NHS 酯化學接到膠原胺基上，給顯微鏡追蹤 SPAAC 膠原微結構用；1:20 比例混入避免染料自我淬熄並保留足夠疊氮位點。
   - **SPAAC click chemistry**: 疊氮對到 BCN 鉤子就會自動扣上、不需 UV 或催化劑、不放出毒性副產物的生物正交點擊反應，是讓 collagen-azide 在體溫下安全成網的關鍵。
   - **Lifeink 200 (35 mg mL⁻¹ unmodified collagen)**: 商品化、pH 中性、等張的高濃度未改造 type I 膠原蛋白，本研究中當作「自身就很黏的對照墨水」，用來驗證孔洞與墨水黏度的關係。
5. 與此篇文章的關係: 
   在《Embedded 3D Bioprinting of Collagen Inks into Microgel Baths to Control Hydrogel Microstructure and Cell Spreading》這篇文章中，作者為了做出能包活細胞、又能在支撐浴內精準成形的角膜雛形，採用了 NHS 酯生物共軛把 type I bovine atelocollagen 改裝成 collagen-azide。這一步解決了「中性 pH、37 °C 一加熱膠原就先在針頭內自組裝」的瓶頸，產出可在中性條件保留液態的可印刷墨水，直接交給下游 SPAAC 交聯與 embedded 3D 列印使用。

File: papers/collagen-microgel-bioprinting/method/peg-bcn-crosslinker.md
# 4-arm PEG-BCN 交聯劑合成

1. 引用自哪篇 paper: collagen-microgel-bioprinting
2. Outline (任務主線): 4-arm PEG-BCN 交聯劑合成
3. Method: 
PEG 是水溶性的長鏈高分子；「4-arm」表示分子中心是一個小核，從核往外伸出 4 條等長的 PEG 手臂，整顆分子重 20 kDa。本來每條手臂末端是裸露的胺基 (-NH₂)，作者把它改裝成 BCN——一種被綁成雙環、刻意彎曲的炔。改裝完後就變成一隻「四爪鎖頭」：一顆 PEG-BCN 可同時扣四根膠原-疊氮，膠原又分別被別顆鎖頭扣，於是分子之間出現很多交叉節點，整鍋液體變成立體水凝膠。如果改用 linear 兩端版本，扣到兩根膠原只會接成一條更長的鏈、不會成網——手臂數量直接決定能否成網。

一般的炔鍵是直的、化學上很懶；BCN 被環張力強迫扭曲，三鍵裡的電子被擠得高能、隨時想找出口反應。當疊氮 (azide) 一靠近，BCN 的三鍵與疊氮的三個氮就會自動扣成一個五元 triazole 環，把兩端共價鎖在一起。整個過程不需要銅催化劑（傳統點擊化學的銅離子對細胞有毒）、也不放出毒性副產物，所以叫「生物正交」的 SPAAC，可以在活細胞旁邊安全進行。製備鎖頭本身用的是和膠原疊氮化「同一招、不同方向」的 NHS 酯化學：BCN-NHS 尾巴的活性酯一碰到 PEG 末端的胺基，就接出一個牢固的醯胺鍵，把 BCN 永久焊在 PEG 手臂尖端，NHS 那一截脫落變廢料。

作者把 4-arm 20-kDa PEG-amine 以 10 mg mL⁻¹ 溶於無水 DMSO，再依「相對於胺基 1 莫耳當量」滴加 BCN-NHS 與 1.5 莫耳當量的 triethylamine。1 當量是最乾淨的化學計量——PEG 每隻手臂只有一個接點，加超量只會留下大量沒接到的 BCN-NHS 漂在溶液裡，這些「鬆散的單頭鉤子」日後扣到膠原卻不能再扣到第二根，反而阻塞網絡形成。triethylamine 是有機鹼，一邊中和反應釋出的酸、避免酸性環境讓胺基質子化失去親核性，一邊讓 PEG 末端胺基更願意主動找活性酯反應。整個反應在氮氣保護下室溫過夜——BCN 對氧氣與水氣敏感，氮氣把瓶內空氣排掉、反應乾燥地過夜，避免活性酯水解與 BCN 氧化降低產率。

反應結束後作者依序做四件事：對超純水透析 3 天，把 DMSO、triethylamine 與副產物洗掉；用 0.22 μm 濾膜過濾除菌（整夜室溫攪拌容易長菌，未過濾就直接送進細胞培養會污染整盤細胞）；冷凍乾燥成粉，水活性接近零、副反應幾乎停止；最後 −80 °C 保存。BCN 雖然在水中可以穩定一段時間，但長期會被水或氧氣慢慢吃掉；乾粉低溫保存能撐到實驗需要時再秤量、現場溶水使用，確保每次列印 SPAAC 的鎖頭反應力一致。
4. 工具與材料: 
   - **4-arm PEG-amine (20 kDa)**: 中心小核往外伸出 4 條等長 PEG 手臂、每根手臂末端帶胺基的星狀水溶性高分子，是鎖頭的骨架。
   - **BCN (bicyclo[6.1.0]non-4-yn-9-yl)**: 被綁成雙環、刻意彎曲的炔；環張力把三鍵裡的電子擠得高能，疊氮一靠近就會自動扣成 triazole 環。
   - **BCN-NHS**: 尾巴帶活性酯的 BCN 試劑，可用 NHS 酯化學把 BCN 永久焊到 PEG 手臂的胺基上。
   - **triethylamine**: 有機鹼，中和反應釋出的酸並讓 PEG 胺基保持去質子化、樂於攻擊活性酯。
   - **nitrogen purge**: 通氮氣把瓶內空氣排掉，避免 BCN 與活性酯在過夜攪拌時被水氣或氧氣降解。
   - **0.22 μm sterile filter**: 孔徑足以擋住絕大多數細菌的濾膜；確保 PEG-BCN 不會把整夜攪拌時長出的雜菌帶進細胞培養系統。
   - **lyophilization**: 冷凍乾燥成粉，使水活性接近零、副反應幾乎停止，方便 −80 °C 長期保存。
5. 與此篇文章的關係: 
   在《Embedded 3D Bioprinting of Collagen Inks into Microgel Baths to Control Hydrogel Microstructure and Cell Spreading》這篇文章中，作者為了讓 collagen-azide 墨水能在支撐浴內部、體溫下安全交聯成形，採用了 4-arm PEG-BCN 交聯劑。這隻四爪鎖頭解決了「不能用 UV、不能用銅催化、不能用戊二醛——因為都會殺死墨水裡的細胞」的瓶頸，可由支撐浴擴散進入墨水後直接與疊氮反應，供下游 SPAAC 共價成網與抗收縮列印使用。

File: papers/collagen-microgel-bioprinting/method/statistical-tests.md
# 統計檢定與軟體

1. 引用自哪篇 paper: collagen-microgel-bioprinting
2. Outline (任務主線): 統計檢定與軟體
3. Method: 
作者把三類量化結果——孔隙分數、細胞存活率、細胞圓度——分別丟進統計分析軟體 (GraphPad Prism v9.5)，幫每類數字挑一款合適的「裁判」跑假設檢定。每種裁判都會吐出一個 p 值，也就是「假設兩組其實沒差時，光靠運氣看到目前差異或更大差異的機率」；這個機率小於 0.05 就判定差異不是巧合（這是生醫領域長年沿用的慣例門檻）。每組條件至少重複三次 (n ≥ 3)，最後以「平均值加減一個標準差 (mean ± SD)」呈現——平均值是典型落點，標準差告訴你組內散得多開，圖上的誤差棒就是這個 SD。

三類數字各自配對到不同的裁判。孔隙分數同時受兩個變項影響——一個是化學版本 (SPAAC vs. PHYS)，另一個是列印剪切率，所以作者用同時看兩個變項影響的檢定 (two-way ANOVA)：它能拆出「化學版本」「剪切率」與「兩者交互作用」各自貢獻多少差異，避免兩個變項的效果被混在一起。細胞存活率只有一條變項造成組別差異，因此用比較三組以上平均數的檢定 (one-way ANOVA) 就夠了。不論哪一版 ANOVA，它都只能回答「整組裡至少有一對真的不一樣嗎？」，不會告訴你是哪兩組差，所以作者後面再接 Tukey 事後檢定 (Tukey post-hoc)：把所有可能的兩兩組合都比一遍（例如 PHYS-慢 vs. SPAAC-快），並同時把「比很多次容易假陽性」的問題壓住。先看整體有沒有差，再點名是哪對在差，是兩階段的分工。

細胞圓度則不能用 ANOVA。因為 ANOVA 背後假設「每組資料大致呈常態分布」(鐘形曲線)，而細胞圓度天生是高度偏態的——多數細胞縮成圓球時圓度擠在接近 1.0 的牆邊，少數伸出觸手的細胞圓度掉到很低，整組數字長得像一座斜山。作者改用不假設資料呈常態分布的排序型檢定 (Mann–Whitney)：它不去看絕對數字，而是把兩組混在一起重新排序，比較哪一組整體排名比較前面。再加「雙尾 (two-tailed)」是事先不假設哪邊大、只要有差就算數。樣本數則設為 n ≥ 3，因為要算出標準差至少需要 3 個數字。

為什麼挑對裁判這麼重要？若把高度偏態的細胞圓度也硬塞給 ANOVA，平均值與標準差會被那條長尾整個拉歪，可能誇大差異（假陽性）也可能漏掉差異——得出「統計上顯著但生物意義錯誤」的結論。若 ANOVA 後跳過 Tukey、改用「跑很多次 t 檢定」一一比，每比一次都有 5% 假陽性，累積比五次就把假陽性風險推到約 23%，等於自動撈到假的顯著結果。所以挑檢定不只是格式問題，而是直接決定 p 值有沒有意義。
4. 工具與材料: 
   - **GraphPad Prism v9.5**: 生醫常用的統計分析軟體，作者用它對三類數據各自跑對應的假設檢定。
   - **p 值**: 假設「兩組其實沒差」時，光靠運氣看到目前差異或更大差異的機率；p < 0.05 即判定差異非巧合。
   - **顯著水準 p < 0.05**: 生醫領域慣例門檻，低於此值就稱差異為統計顯著。
   - **n ≥ 3**: 每組條件最少要有 3 個重複，因為計算標準差至少需要 3 個數字。
   - **mean ± SD (平均值 ± 標準差)**: 每組數據的呈現方式：平均值是典型落點，標準差是組內散布程度，對應圖上的誤差棒。
   - **one-way ANOVA**: 比較三組以上平均數、變項只有一條時的檢定；本研究用在細胞存活率比較。
   - **two-way ANOVA**: 同時看兩個變項影響的檢定，可拆出兩個變項與兩者交互作用各自的貢獻；本研究用在孔隙分數 (SPAAC vs. PHYS × 不同剪切率) 比較。
   - **Tukey post-hoc**: ANOVA 之後接的事後檢定，能把所有兩兩組合都比一遍並控制假陽性累積；用來點名到底哪兩組在差。
   - **Mann–Whitney 非參數檢定**: 不假設資料呈常態分布、改以排序比較兩組的檢定；用在高度偏態的細胞圓度資料。
   - **two-tailed (雙尾檢定)**: 事先不假設哪一組比較大、只要有差就算數的檢定設定；本研究的 Mann–Whitney 採此版。
5. 與此篇文章的關係: 
   在《Embedded 3D Bioprinting of Collagen Inks into Microgel Baths to Control Hydrogel Microstructure and Cell Spreading》這篇文章中，作者為了證明「孔隙分數隨剪切率變化」「SPAAC 與 PHYS 細胞存活率相當」「大孔組細胞圓度顯著低於對照組」這三項核心結論，採用 GraphPad Prism v9.5 為三類資料各自挑對應檢定 (two-way ANOVA、one-way ANOVA、Mann–Whitney)。這解決了「資料分布不同卻誤用同一檢定」會誇大或漏掉差異的瓶頸，把前面所有量化結果（孔隙、活/死、圓度）轉成讀者能直接看 p 值客觀比較的證據。

File: papers/collagen-microgel-bioprinting/method/support-bath-preparation.md
# 三種支撐浴的製備（Pluronic / Carbopol / 明膠微粒）

1. 引用自哪篇 paper: collagen-microgel-bioprinting
2. Outline (任務主線): 三種支撐浴的製備（Pluronic / Carbopol / 明膠微粒）
3. Method: 
作者要同時測試兩個軸：第一個軸是「顆粒 vs. 沒顆粒」——Pluronic F-127 是一整缸果凍布丁、裡面沒有獨立顆粒，作為「沒孔對照」；Carbopol 與明膠微粒都是把好多小膠珠擠緊堆成的軟泥，會留下孔。第二個軸是「顆粒大小」——Carbopol 是 2–7 μm 的細沙、明膠微粒是 15–50 μm 的粗砂，留下的孔徑因此不同。三種浴雖然長相不同，卻共享一個關鍵物理：靜止時內部分子彼此卡得很緊像固體，一旦施加的力大於某個「門檻」(yield stress)，內部結構就會局部鬆開像液體一樣流動；針頭過去後力又降回 0，結構自己重新卡緊。針頭穿過浴的瞬間，附近一小圈被局部液化讓針頭通過、新擠出的墨水佔位，針頭離開後浴又重新固化把墨水夾在原位——這就是 embedded 3D bioprinting 能撐住軟墨水的根本。

Pluronic F-127 是一種兩端親水、中間疏水的三嵌段共聚物。冷水裡分子各自溶解、整缸是液體；溫度上升或濃度夠高時，疏水段彼此抱在一起形成許多微小球團 (micelle)，這些球團再擠緊成一整鍋一體成型果凍。作者把 Pluronic F-127 粉末以 260 mg mL⁻¹ 高濃度溶於冷的無菌 PBS，4 °C 旋轉過夜確保完全水合；使用時靠室溫下相態變化形成支撐用的果凍，列印完則放回 4 °C 讓它重新液化，方便把成品取出。

Carbopol 出廠就是一團團「絮狀」的交聯聚丙烯酸粉末；丟到水裡會像海綿吸水變成 2–7 μm 的小膠球。作者把 7 mg mL⁻¹ Carbopol ETD2020 粉末溶於 100 mL 無菌超純水中，加 0.8 mL 10 M NaOH 把整缸調回中性 pH 7，室溫旋轉過夜讓粉末徹底水化，最後脫氣去除混合時混入的氣泡。明膠微粒（商品名 LifeSupport，15–50 μm）則是工廠預先做好的顆粒，加冷的 1X PBS（50 mg mL⁻¹）水化、再離心 5 分鐘 × 2 000 g，倒掉上清液後剩下擠到很緊的膠珠泥 (jammed slurry) 就是支撐浴本體。為什麼一定要用「冷的」PBS？因為明膠 >37 °C 會液化、室溫也接近熔解溫度；只有低溫才能讓每顆顆粒維持凝膠狀獨立存在，否則顆粒邊緣會稍微軟化、彼此黏成一坨大膠塊，再也不是微粒。後續列印完之所以能用 37 °C 把支撐浴融掉釋放成品，正是利用同一個相變特性。

若要列印 SPAAC 墨水，作者把 PEG-BCN 以 5 mg mL⁻¹ 預先溶於三種浴的水化緩衝液中。為什麼不直接拌進墨水？因為交聯反應馬上會啟動——還沒裝進針頭、墨水就先凝成一坨果凍，根本擠不出來。預溶於浴後，列印時墨水（只有疊氮、沒有鉤子）順利擠出，鉤子才從浴中慢慢擴散到墨水細絲內部與疊氮反應，2 小時內室溫下逐步成網——把「裝填時不可成網」和「列印後必須成網」這兩個衝突的需求拆開時間軸。這條 protocol 的失敗模式有兩個。第一個是粒徑選錯：想要 40 μm 大孔讓細胞鑽進去伸展，卻誤用 Carbopol 2–7 μm 細沙，最後孔只有 10 μm、細胞還是縮成球。第二個是脫氣不徹底：水化時混入的氣泡若沒抽掉，列印時針頭穿過氣泡的瞬間沒有材料撐住墨水，墨水會鼓起一坨形狀全毀，影像分析時氣泡也會跟「真孔」混在一起。所以三種浴都明文要求列印前先在聚碳酸酯容器中脫氣。
4. 工具與材料: 
   - **yield-stress fluid**: 靜止時像固體、外力超過門檻就局部液化、力消失又重新固化的材料；三種支撐浴共享的關鍵物理。
   - **Pluronic F-127 (260 mg mL⁻¹)**: 兩端親水、中間疏水的三嵌段共聚物；冷水中是液體、升溫後 micelle 擠成一整缸非顆粒果凍，作為「沒孔對照」浴。
   - **Carbopol ETD2020 (7 mg mL⁻¹, 2–7 μm)**: 交聯聚丙烯酸絮狀粉末，水化後變成 2–7 μm 小膠球；以 0.8 mL 10 M NaOH 調 pH 至 7，留下約 10 μm 的小孔。
   - **Gelatin microparticles / LifeSupport (50 mg mL⁻¹, 15–50 μm)**: 工廠預先做好的明膠顆粒，需冷 PBS 水化、離心去上清形成擠緊膠珠泥；留下約 40 μm 大孔，37 °C 可融化釋放成品。
   - **jammed slurry**: 微凝膠顆粒被擠到很緊、彼此卡住的泥狀狀態；具備降伏應力又能局部液化、即列印用的支撐浴本體。
   - **PEG-BCN pre-loading (5 mg mL⁻¹ in bath)**: 把 PEG-BCN 預溶在浴的水化緩衝液中，讓列印時鉤子從浴擴散進入墨水細絲，避免拌進墨水就提前交聯堵塞針頭。
   - **degassing**: 列印前在客製化聚碳酸酯容器中真空脫氣，移除混合過程帶入的氣泡，避免列印時形狀崩壞與影像中「假孔」干擾。
5. 與此篇文章的關係: 
   在《Embedded 3D Bioprinting of Collagen Inks into Microgel Baths to Control Hydrogel Microstructure and Cell Spreading》這篇文章中，作者為了驗證「支撐浴不只是巨觀模具，更是微觀孔隙模板」這個核心假設，採用了三種浴的對照製備：Pluronic（無顆粒）、Carbopol（小顆粒）、明膠微粒（大顆粒）。這套對照解決了「過去只用一種浴就把孔徑與孔隙率混在一起」的瓶頸，為下游列印 PHYS / SPAAC 墨水提供乾淨的孔徑變因，並用 PEG-BCN 預溶於浴的設計把 SPAAC 反應時序與列印操作完全拆開。

File: papers/collagen-microgel-bioprinting/method/viscosity-ratio-design.md
# 黏度比 (Viscosity Ratio) 作為孔隙設計參數

1. 引用自哪篇 paper: collagen-microgel-bioprinting
2. Outline (任務主線): 黏度比 (Viscosity Ratio) 作為孔隙設計參數
3. Method: 
作者要把『墨水與支撐浴怎麼互動』化約成一個能跨材料、跨條件預測孔洞分數的『主軸』。他們找到的就是一個無因次的黏度比：$\eta_{\text{ink}}^{\text{shear}} / \eta_{\text{bath}}^{0}$——分子是墨水在噴頭內當下被搓的剪切黏度（把 $\dot{\gamma}_w$ 代回 power-law 取得），分母是支撐浴靜止時的零剪切黏度。兩者單位都是 Pa·s，相除後變成純數字。為什麼分子用『剪切下黏度』、分母用『零剪切黏度』？因為墨水在被擠出的瞬間正被劇烈搓動，黏度動態；支撐浴的絕大多數區域沒在被搖，靜態抗流動性才是它的代表。把所有條件——不同墨水、不同浴、不同速度——的數據點以這個比值疊起來，會落在同一條趨勢線上：比值小（墨水稠、浴稀），墨水自己夠硬能把微凝膠推開、不夾帶、孔洞少；比值大（墨水稀、浴稠），墨水擋不住周圍微凝膠又推不開浴的彈珠堆，反而把它們裹進來、孔洞多。

分母『零剪切黏度』從哪裡來？支撐浴的『黏度 vs. 剪切率』流動曲線最左邊會趨近一個平台值，這就是零剪切黏度 $\eta_{\text{bath}}^0$，代表沒人去碰它時要讓它開始流動有多難。本論文實測：明膠微粒浴 ≈ 55 Pa·s、Carbopol ≈ 15 Pa·s（圖 S6）。明膠微粒比 Carbopol 高的原因是顆粒尺寸 15–50 μm 比 2–7 μm 大、彼此堆積比較鬆但卡得緊、不容易被推開。

黏度比給了三條獨立的操作旋鈕來調孔洞分數：(1) 改列印速度——速度快、墨水被搓得稀（分子小）、孔洞變多；(2) 改墨水濃度——6 mg/mL 是稀墨水易夾帶，35 mg/mL Lifeink 即使最快速擠也夾不到（孔洞為零）；(3) 改支撐浴材料——明膠微粒（55 Pa·s）比 Carbopol（15 Pa·s）容易把彈珠送進來。作者特別推薦調速度，因為不用重新裝墨水、不用換浴，最方便。

為避免讀者誤以為孔洞是『速度本身造成』，作者特地用 35 mg/mL Lifeink 做反例：濃度高六倍、黏度高很多，即使用最快速度 30 mm/s（剪切率 5000 s⁻¹）擠進明膠微粒浴，固化後孔洞分數仍為零（圖 3Eii）。原因是 35 mg/mL Lifeink 即使被狠狠搓也太稠，分子始終很大、比值低、夾不到微凝膠。這把因果關係徹底釘在『絕對黏度比』而非『速度本身』。另外要注意分母『必須』是零剪切黏度——如果錯用『剪切下被搖鬆的低黏度』，會嚴重低估浴的影響、不同材料數據無法疊在同一條曲線上。
4. 工具與材料: 
   - **Viscosity ratio η_ink^shear / η_bath^0**: 本論文核心設計參數：墨水剪切黏度除以支撐浴零剪切黏度，與孔洞分數呈單一主曲線關係。
   - **墨水剪切黏度 η_ink^shear**: 墨水在噴頭壁面剪切率 $\dot{\gamma}_w$ 下的當下黏度，把 $\dot{\gamma}_w$ 代回 power-law $\eta = K\dot{\gamma}^{n-1}$ 取得。
   - **支撐浴零剪切黏度 η_bath^0**: 支撐浴流動曲線低剪切平台值，代表靜止時的抗流動性；明膠微粒 ≈ 55 Pa·s、Carbopol ≈ 15 Pa·s。
   - **孔洞分數 void fraction**: 印好膠裡空洞所佔的體積比例，由黏度比決定的主要量化結果。
   - **35 mg/mL Lifeink 反例**: 高濃度高黏度的對照墨水；即使最高速擠也無孔洞，證實真正關鍵是『黏度比』非『速度』。
   - **三條操作路徑**: 調速度、調墨水濃度、換支撐浴材料三種獨立路徑都能改變黏度比進而改變孔洞分數。
5. 與此篇文章的關係: 
   在《Embedded 3D Bioprinting of Collagen Inks into Microgel Baths to Control Hydrogel Microstructure and Cell Spreading》這篇文章中，作者要把多種墨水、多種支撐浴、多種列印速度下的孔洞分數整理成可預測的設計法則。黏度比 $\eta_{\text{ink}}^{\text{shear}}/\eta_{\text{bath}}^0$ 把所有條件壓在同一條趨勢線上，吃進上游的 power-law 擬合 (K, n) 與流動曲線零剪切黏度，產出給下游孔洞影像量化用的目標 $\dot{\gamma}_w$。
