Repository: wenjchao/wenjchao.github.io

File: papers/collagen-microgel-bioprinting/method/bulk-rheometry.md
# 流變學量測 (Bulk Rheometry)

1. 引用自哪篇 paper: collagen-microgel-bioprinting
2. Outline (任務主線): 流變學量測 (Bulk Rheometry)
3. Method: 
流變儀的核心是把樣品夾在兩個圓盤之間，下盤固定、上盤連到能精確控制扭力或扭轉角度的馬達。連續單向轉就是「穩態旋轉」量黏度；上盤前後小幅擺動就是「振盪剪切」，能同時拆出彈性 G' 與黏性 G''。作者用兩台儀器：ARG2 配 1°/20 mm cone-plate（板中心剛好為零厚度、外緣最厚，讓樣品內所有半徑位置共享同一個剪切率）做振盪量測，可用 Peltier plate 控溫、solvent trap 防蒸發；ARESG2 配 25 mm 鋸齒板對板做穩態旋轉與應力鬆弛——鋸齒是為了防止固體型支撐浴在光滑板面上整塊打滑。作者還做了「不同 gap 量同一條流動曲線」的對照：若樣品對板面打滑，gap 變大時曲線會偏移；兩條曲線重合代表無壁滑，Equation 2 算壁面剪切率的假設才成立。

作者跑四種量測，看同一塊材料的四個切面。Time sweep 在固定 ω = 1 rad s⁻¹、應變 1% 下隨時間量 G' 與 G''，看材料從液態到果凍（G' 超過 G'' 的瞬間就是 gel point）需要多久。Frequency sweep 在 10⁻¹ 到 10² rad s⁻¹ 掃頻率，看材料對「快攪 vs. 慢攪」的彈性響應分布。Flow curve 把剪切率從 10⁻² 到 10⁴ s⁻¹ 連續變化、量穩態黏度，畫出剪切變稀曲線，低剪切平台的值就是「零剪切黏度」。Stress relaxation 則是一次施 10% 應變、量應力隨時間怎麼鬆開。前三個用 1% 應變是要待在「線性反應」範圍——應變太大網絡內部結構會被擾動，量到的就不是材料本身；應力鬆弛卻反過來用 10%，是要靠一個明顯的瞬間應變累積可觀察的應力，否則曲線一下就跌進雜訊。振盪剪切之所以能拆出 G' 與 G''，是因為純彈性的應力會跟應變同相、純黏性會落後 90°；真實材料介於兩者之間，儀器把應力分解成「同相」與「正交」兩部分，前者除以應變振幅就是 G'、後者就是 G''。

膠原墨水的黏度會隨剪切率變化，作者把它假設成 power-law：η = K × γ̇^(n−1)。其中 K 像材料「整體有多稠」、n 像「越攪越稀的陡度」，n < 1 表示越攪越稀。作者用 ARESG2 流動曲線的剪切變稀區段擬合每種墨水自己的 K 與 n，再把 n 代回 Equation 2，就能由列印機的流率 Q̇ 算出對應的壁面剪切率 γ̇_w。流變儀的數字因此成為列印參數的「翻譯詞典」——所有後續「孔隙率 vs. shear rate」的橫軸都是這條路徑算出來的。

Frequency sweep 還有另一個關鍵角色：區分物理交聯與共價交聯。PHYS 是膠原纖維靠氫鍵、纏繞、疏水交互作用「暫時搭」在一起，每個接點會在某個時間尺度下鬆開、再卡回去；當振盪頻率變慢（每次擺動花的時間變長），這些暫時接點有時間在一次擺動內就鬆開，G' 隨頻率下降。SPAAC 是 triazole 環這種真正的化學鍵，無論擺動多慢都不會鬆開，G' 在整段頻率範圍幾乎是平的。作者就是用這個差異把兩種網絡的「時間依賴性」拍出來，後續解釋細胞引致收縮的根源。整套量測的失敗模式有三個：沒裝 solvent trap，樣品在板邊蒸發、濃度升高、黏度漂移；應變超過 1% 線性範圍，量到的不是材料本身而是被打亂後的反應；time sweep 拉得太久，材料本身仍在持續結構演化（例如 PHYS 還在自組裝），無法區分儀器漂移與材料變化。
4. 工具與材料: 
   - **ARG2 rheometer (cone-plate, 1°/20 mm)**: TA Instruments 的振盪剪切儀，配 Peltier plate 控溫與 solvent trap 防蒸發；cone-plate 幾何讓樣品內所有半徑位置共享同一剪切率。
   - **ARESG2 rheometer (serrated plate-plate, 25 mm)**: 做穩態旋轉流動曲線與應力鬆弛；鋸齒板防止固體型支撐浴在板面上整塊打滑。
   - **Time sweep (ω = 1 rad s⁻¹, γ = 1%)**: 隨時間量 G' / G''，追蹤膠化進程；G' 超過 G'' 的瞬間就是 gel point。
   - **Frequency sweep (10⁻¹–10² rad s⁻¹)**: 掃頻率看 G' / G'' 的響應分布；用來區分物理交聯（G' 隨頻率下降）與共價交聯（G' 全頻率恆定）。
   - **Rotational flow curve (10⁻²–10⁴ s⁻¹, 23 °C)**: 量穩態黏度 vs. 剪切率；低剪切平台直接讀出「零剪切黏度」，是支撐浴稀稠度的單一數字。
   - **Stress relaxation (10% step strain)**: 一次施大應變、量應力鬆開的時序；PHYS 會明顯鬆弛、SPAAC 幾乎不鬆。
   - **Power-law fit (η = K γ̇ⁿ⁻¹)**: 把剪切變稀區段擬合成指數律；K 是稠度、n < 1 表示越攪越稀；n 代回 Equation 2 算壁面剪切率。
   - **Wall-slip check (different gaps)**: 同一樣品在兩個不同 gap 量同一條流動曲線；曲線重合代表無壁滑，否則需用鋸齒板或修正。
5. 與此篇文章的關係: 
   在《Embedded 3D Bioprinting of Collagen Inks into Microgel Baths to Control Hydrogel Microstructure and Cell Spreading》這篇文章中，作者為了把「列印速度」翻譯成可預測孔隙率的物理量、並區分 PHYS 與 SPAAC 兩種網絡的時間響應，採用了 bulk rheometry。這套量測解決了「沒有 K、n、零剪切黏度就無法定義墨水/浴黏度比」的瓶頸，為下游 Equation 2 的壁面剪切率計算與圖 3F 黏度比設計法則提供所有材料常數，並提供 SPAAC vs. PHYS 在頻率域的指紋差異。
