Repository: wenjchao/wenjchao.github.io

File: papers/collagen-microgel-bioprinting/collagen-microgel-bioprinting_summary.md
---
title: "小膠珠擠進列印膠造孔讓細胞舒展"
author: "Lucia G. Brunel, Fotis Christakopoulos, David Kilian, Betty Cai, Sarah M. Hull, David Myung, Sarah C. Heilshorn"
---

# 主線
作者想用 3D 列印做出帶細胞的軟膠，做為人工角膜的雛形，但發現傳統做法做出來的膠太密，細胞被困住伸不開。他們改成把膠擠進一缸由小膠珠堆成的『軟泥』裡，過程中小膠珠會被擠進膠裡留下孔洞，細胞就能在孔裡伸展；再搭配一種不會被細胞拉皺的化學交聯，最後印出來的膠既有可住人的孔，也撐得住外形。

# 摘要
作者想用 3D 列印做出帶細胞的人工組織雛形，希望有朝一日能替代受損的角膜。他們把組織裡最常見的結構蛋白（膠原蛋白 collagen）與細胞拌在一起當『生物墨水』，逐線擠出再讓它定型。但這種墨水太軟，直接擠到空氣裡會像沒打發的鮮奶油一樣塌掉。為此，他們把墨水擠進一缸比較稠的軟泥裡，讓軟泥暫時把形狀撐住，等墨水在裡面定型後再把軟泥洗掉。這種『擠進軟泥再定型』的方法稱為嵌入式 3D 列印（embedded 3D bioprinting）。

同樣是一缸軟泥，這篇有兩種典型作法可選，質地完全不同。一種是『一整團果凍』那樣均勻連續的軟膠（論文以 Pluronic 為例）；另一種是『一堆小膠珠擠在一起』那樣由顆粒堆成的軟泥（論文用 15-50 μm 的 gelatin 膠珠，與 2-7 μm 的 Carbopol 膠珠兩種）。作者發現這個選擇會在墨水裡留下完全不同的微觀結構。原因是當墨水被擠進小膠珠軟泥時，小膠珠會被夾帶進墨水裡；等墨水定型，再把軟泥洗掉或加熱融掉，原本被小膠珠佔據的位置就空出來，留下一個個小空腔。空腔的大小直接由小膠珠的大小決定：大顆的 gelatin 膠珠留下約 40 μm 的孔；小顆的 Carbopol 膠珠只留下約 10 μm 的孔；而一整團果凍那種軟泥則完全沒有孔，因為裡面根本沒有獨立顆粒可以被夾進去。

孔的多寡也能調。作者發現只要改變列印頭走的速度就行。走得越快，墨水在針頭裡被擠得越用力，黏度反而越低——就像番茄醬被擠得越用力反而流得越順，這種墨水也是越用力擠就越稀。墨水變稀後，遇到小膠珠就像水流遇到石頭，推不開反而會包住膠珠一起前進，於是更多膠珠跟著進到墨水裡，留下更多孔。為了確認真正關鍵是『墨水變稀』而不是『速度本身』，作者另外用了一款一開始就很稠的高濃度膠原蛋白（35 mg/mL）；即使把它用最快的速度擠出來，也完全不會形成孔。把所有觀察收成一個比值就清楚了：孔洞多寡，由『墨水當下有多稀』除以『軟泥有多稠』決定——墨水變稀、或軟泥變稠，墨水就越容易把膠珠捲進來，孔自然也就變多。

為什麼要這麼在意這些孔？因為包在膠裡的細胞如果沒有可以鑽出去的空腔，就像被灌在水泥裡，伸不開手腳，根本長不出組織的樣子。作者把人類角膜裡能分裂、可擴增培養的種子細胞（corneal MSCs，mesenchymal stromal cells）拌進墨水一起印，再觀察細胞長成什麼形狀。結果很明確：在有大孔（約 40 μm）的版本裡，細胞會伸出觸手、攤開來活動；但在只有小孔（約 10 μm）的版本、完全沒有孔的果凍軟泥版本、或不靠列印直接鑄在模具裡的對照組，細胞全都只能維持圓滾滾的樣子。

光有孔還不夠。傳統那種靠溫度自己長成纖維網的膠（PHYS collagen）對細胞很友善，可是裡面的細胞會像很多小工人抓著纖維往自己身上拉。實驗中相同細胞密度下，印好的 8 mm 圓盤會在七天內被拉皺到只剩原直徑約 25%，幾乎是印好就垮了。為了解決這個問題，作者改用一種化學鎖扣：在膠原蛋白上掛一個小卡榫，再用一支與卡榫嚴絲合縫的鉤子分子（4 臂 PEG-BCN）把整張網用共價鍵綁緊。這套反應稱為 SPAAC，不需紫外光、也不會放出毒性副產物，因此細胞不會被殺死。這種被鎖死的網，無論細胞怎麼慢慢拉都鬆不開：七天後印出來的圓盤仍維持原直徑的九成以上。

即便把化學鎖扣版本稀釋到跟傳統版本短時間硬度相當，它依然撐得住，關鍵在於時間尺度。用瞬間力量量測時兩者很像；可是若像細胞那樣很多小時持續地慢慢拉，傳統版本的纖維會逐漸鬆動、被拉短，而化學鎖扣版本的每個交點都被鎖死，再怎麼拉也不會鬆。

把這兩件事拼起來就是這篇的核心：選對小膠珠軟泥可以決定孔多大，讓裡面的細胞能正常伸展；選對化學鎖扣可以決定網絡會不會被細胞拉鬆，讓整塊印出來的形狀撐得住。一塊膠因此可以同時擁有可住人的孔，又能保住外形。當然，整個實驗只在培養皿裡進行，只用了一種角膜種子細胞與單一細胞密度，且只追蹤七天，並未把印好的構造植入動物體內驗證能否真的長成功能性的角膜組織。
