Repository: wenjchao/wenjchao.github.io

File: papers/nanocrystal-confinement-blue-peleds/method/3d-fdtd-outcoupling.md
# 3D-FDTD 光學耦合模擬：解析次微米粒子對波導模式的破壞

1. 引用自哪篇 paper: nanocrystal-confinement-blue-peleds
2. Outline (任務主線): 3D-FDTD 光學耦合模擬：解析次微米粒子對波導模式的破壞
3. Method:
   作者在電腦裡把整顆 PeLED 拆成一格一格的小立方體，每格標好它是哪一層材料，再用三維時域有限差分模擬 (3D-FDTD) 解 Maxwell 方程式，等於讓光在這個多層三明治裡一步一步『跳格子』地傳出去，最後算出有多少光逃出表面、多少被金屬電極吃掉。模擬的輸入只有兩件事：每一層的厚度與折射率。作者把實際元件依序拆解：玻璃 (n = 1.5) / ITO (n = 1.8, 110 nm) / m-PEDOT:PSS (n = 1.63, 15 nm) / 鈣鈦礦發光層 (n = 2.10 對照 / 2.01 OEGA, 20 nm) / TPBi (n = 1.7, 40 nm) / 鋁電極 (100 nm)；其中鈣鈦礦與 m-PEDOT:PSS 的折射率 n 與吸收係數 k 由橢偏儀 (ellipsometer) 量得，其他層引用 Li 等人 (Adv. Mater. 2021, ref 13)。作者刻意跑兩套模擬，一套是完全平整的三明治、一套是頂層加上實驗 SEM/AFM 量到的次微米顆粒花紋；兩套相減就乾淨切出『顆粒貢獻了多少額外光取出』。

   為什麼次微米顆粒能幫忙撈光？因為鈣鈦礦折射率約 2.0、玻璃只有 1.5，平整介面之下，光只要射得比臨界角 ($\sin\theta_c = n_2/n_1 \approx 0.75$) 更斜就會 100% 被反射回鈣鈦礦裡，沿著薄膜橫著跑，這部分叫『側向波導模式 (lateral-propagating waveguide modes)』，最終會被鋁電極吃光、變成熱損耗。SEM/AFM 看到 OEGA/PEA 薄膜表面均勻撒著一顆顆直徑幾百奈米的小丘 (isolated submicrometric particles)，能量散布光譜 (EDS) 顯示它們的 Cs:Pb:Br 比例與本體相同，作者因此推測是 11 nm 奈米晶在表面又聚集而成的鈣鈦礦小丘。這些小丘打破平整介面、把原本只能側向跑的光散射成各種方向，部分撞到小丘的角度因此能翻過臨界角、逃進玻璃並射向觀眾。FDTD 把『加顆粒 vs. 不加顆粒』兩種情境的逃出比例直接算出來 (Supplementary Fig. 30e)，量化這個光取出 (light outcoupling) 的貢獻。

   要算逃出比例，第一件事是處理『發光源的方向』。鈣鈦礦裡的電子-電洞復合可看成一支發光的小天線（偶極），同一支偶極朝不同方向放出的光被多層三明治攔截的比例差很多：橫躺的偶極（x、y 方向，平行於膜面）放出的光容易直接穿出表面，立著的偶極（z 方向）放出的光大半被困住。公式 (3) $P=\Theta(P_x^s+P_y^s)+(1-\Theta)P_z^s$ 因此把總輻射功率拆成『橫躺貢獻』與『站著貢獻』，再用權重 Θ 加權合成。Θ 是橫躺偶極佔的比例，叫『水平偶極比 (horizontal dipole ratio)』；鈣鈦礦的發光偶極方向隨機（各向同性發射體, isotropic emitter），三維裡有兩維是橫的，所以 Θ = 2/3。實作上，FDTD 一次只能放一支單一方向偶極跑模擬，作者因此分別在 x、y、z 各跑一次（多偏振模擬, multiple polarization simulations），再用公式 (3) 加權合成，把『隨機方向發光』翻成可計算的非相干各向同性光源 (參考 Cui et al., Sci. Adv. 2021, ref 71)。

   FDTD 雖然原理清楚，但結果好不好用，靠的是輸入是否誠實，作者在四個地方刻意把關。第一，顆粒形貌必須是真實的：作者把 SEM/AFM 量到的 OEGA/PEA 薄膜表面細節直接導入模型，不是隨便假設一個規則花紋，這樣算出來的才是『這顆元件實際多撈到多少光』，而不是『假設花紋下的理論上限』。第二，折射率必須對齊到實際薄膜：pristine 與 OEGA 兩款各跑一次橢偏儀，獨立量到 n = 2.10 與 2.01 並分別餵進 FDTD；如果隨便共用同一組 n，就會高估被困光比例、把『加顆粒能撈出的光』算得比實際大。第三，偶極比 Θ = 2/3 不能拿掉：把 Θ 設成 1 等於假設所有偶極都橫躺，會吹高取出效率；設成 0 又低估。第四，必須跑『平面』對照：EQE 從 10.7% 跳到 21.8% 同時有兩個來源——奈米晶 PLQY 提升到 83%，以及表面顆粒撈光；只算加顆粒版本就分不清這兩部分各佔多少，靠『平面 vs. 加顆粒』兩套相減，作者才能乾淨把這個 EQE 增益歸給次微米顆粒形貌。

4. 工具與材料:
   - **3D Finite-Difference Time-Domain (3D-FDTD)**: 三維時域有限差分模擬：把元件拆成一格一格小立方體，每隔一小段時間更新每格的電磁場，逐步算光在多層結構裡如何傳遞與逃逸。
   - **Ellipsometer**: 橢偏儀：量測薄膜折射率實部 n 與虛部 k 的標準工具，作者用它取得 m-PEDOT:PSS 與鈣鈦礦層的光學常數（pristine n = 2.10、OEGA 處理 n = 2.01）。
   - **Lateral-propagating waveguide modes**: 側向波導模式：光被夾在高折射率鈣鈦礦薄膜裡橫著跑、出不來的部分，最終被鋁電極吸收成熱損耗。
   - **Light outcoupling**: 光取出：把原本被困在元件裡的光導出表面變成可見發光的物理過程，是 EQE 的乘法因子之一。
   - **Isolated submicrometric particles**: 次微米顆粒：OEGA/PEA 薄膜表面均勻撒佈、直徑幾百奈米的小丘，EDS 顯示為鈣鈦礦組成，推測來自 11 nm 奈米晶在表面再聚集。
   - **Horizontal dipole ratio (Θ)**: 水平偶極比：橫躺（x、y 方向）偶極佔總發光偶極的比例。各向同性發射體 Θ = 2/3。
   - **Isotropic emitter**: 各向同性發射體：發光偶極方向隨機、各方向機率相同的光源；鈣鈦礦屬於這類，因此用 Θ = 2/3 處理。
   - **Multiple polarization simulations**: 多偏振模擬：分別在 x、y、z 方向各跑一次單一方向偶極，再用公式 (3) 加權合成非相干各向同性光源。
   - **Equation (3)**: $P=\Theta(P_x^s+P_y^s)+(1-\Theta)P_z^s$：把三個方向偶極的輻射功率依水平偶極比 Θ 加權成總輻射功率，方法承襲 Cui et al. Sci. Adv. 2021 (ref 71)。

5. 與此篇文章的關係:
   在《In situ nanocrystal confinement for efficient blue perovskite LEDs》這篇文章中，作者為了把藍光 PeLED 的外部量子效率推高到 21.8%，採用了三維時域有限差分模擬 (3D-FDTD)。這個模擬吃進實驗 SEM/AFM 量到的 OEGA/PEA 薄膜表面形貌與橢偏儀量到的折射率，產出『平面 vs. 加次微米顆粒』兩種結構下的光取出效率，解決『EQE 增益裡有多少來自表面顆粒形貌』無法用實驗直接拆分的瓶頸。模擬結果為奈米晶聚集形成的次微米顆粒能抽取側向波導模式提供獨立的光學佐證，讓作者把奈米形貌、光取出、EQE 三者連成完整因果鏈。

File: papers/nanocrystal-confinement-blue-peleds/method/gaff-md-polymerization-dynamics.md
# 分子動力學 (GAFF) 聚合動力學模擬

1. 引用自哪篇 paper: nanocrystal-confinement-blue-peleds
2. Outline (任務主線): 分子動力學 (GAFF) 聚合動力學模擬
3. Method:
   作者想知道「在 DMSO 中,單體 P-MOA、OEGA、MPEG-MAA 各自怎麼動、怎麼聚合、能不能跟 PbBr$_2$ 配位」,所以用分子動力學 (MD) 把每顆原子當牛頓力學的小球,從「力場」這張查表函數讀出原子之間的力,以 Δt = 0.5 fs 飛秒等級時間步迭代更新位置與速度,1 ns 後得到完整軌跡。工具用通用 AMBER 力場 (GAFF) 在 AMS2023 框架下執行——GAFF 是 AMBER 家族專為通用有機分子設計的版本,丙烯酸酯類單體都能直接套用;原子類型用 antechamber 自動掃描,搭配 MOPAC 半經驗計算決定電荷;初始構象用 PACKMOL 把單體與 400 顆 DMSO 隨機塞進盒子。傳統 MD 力場不會自動生成新化學鍵,所以「聚合動力學」的做法是預先建構不同鏈長 m 的鏈段 (P-MOA m = 3, 9, 15;OEGA m = 1, 3, 5) 代表聚合反應跑到不同階段的中間產物,分別跑 MD 觀察反應終端密度、主鏈剛性、側鏈與 Pb 配位能力三個指標。恆溫恆壓器分工:平衡相 200 ps 用 Berendsen (快速壓回目標 T = 330 K、p = 1 atm,但破壞統計分佈);生產相 1 ns 切換成 Nosé-Hoover Chain 恆溫器 + MTK 恆壓器,產生嚴格的 NPT 系綜軌跡;barostat 對 x/y/z 等比例縮放防止 cell 異常塌陷。最後用 OVITO 把軌跡可視化。

   GAFF 套到 DMSO 上算出來的結果可信嗎?跑聚合動力學之前要先做「對照組驗證」:模擬 400 顆 DMSO 在 300/310/320/330 K 下平衡 200 ps,讀出每個溫度的密度,跟 Campbell 1979 的實驗值對。模擬給出 1.086 / 1.073 / 1.064 / 1.053 g cm$^{-3}$,與實驗值吻合,代表 GAFF 對 DMSO 的描述夠準。如果跳過這步直接套到聚合動力學上,可能出現:DMSO 密度比實驗低 5%,單體擴散速度被高估、反應端碰撞機率被高估,聚合時間估偏快;或反過來,密度高得不合理,單體被擠在一起、側鏈構象採樣不充分。這時「OEGA 是平衡點」到底是物理事實還是力場誤差,根本分不清。先把這條對照組做了,後續結論才站得住。

   MD 跑完三個單體,結果直接回答「為何 OEGA 是平衡點」這個問題。三個指標互相拉扯:(1) 反應終端密度——分子小、單體濃度高時,單位體積內未反應的乙烯端基多,聚合反應發生機率高、速度快;(2) 主鏈剛性——隨鏈長 m 增加,主鏈構象越受限,剛性越大,提供奈米晶尺寸的物理約束;(3) 側鏈配位能力——側鏈要能自由擺到 PbBr$_2$ 附近、把多齒氧塞給 Pb。模擬結果:P-MOA (短) 反應端密度最高、聚合快,但側鏈只有兩個氧、太短伸不到 Pb,束縛奈米晶的能力差;MPEG-MAA (大) 主鏈過長過僵硬,反應端被埋在自交互作用的構象裡,聚合反而慢、來不及跟上鈣鈦礦結晶。OEGA m = 3 左右剛好:反應端密度夠高跟得上結晶節奏,主鏈剛性夠把晶粒鎖住,側鏈四個氧又能自由擺到 PbBr$_2$ 配位——三軸都站在「夠用但不極端」的位置。這就是為什麼 OEGA 不是隨便選的,而是 in situ 聚合 + 多齒配位這個雙重需求下的局部最優解。

   幾個關鍵設定值得拆開講為什麼這樣選。Δt = 0.5 fs:MD 用離散時間步近似連續演化,步長必須小於系統內最快振動 (C–H 鍵伸縮約 10 fs) 的 1/10,通常 1–2 fs 配合鍵約束就夠;0.5 fs 是更保守的設定,確保 Pb–O 距離、二面角這些細緻量都算準。模擬 T = 330 K (而非實驗的 333 K):330 K 是 MD 文獻常用整數檔,差 3 K 對丙烯酸酯體系的構象與動力學影響可忽略,而且 330 K 在 DMSO 密度驗證裡有實驗值對照,順便驗證力場。生產相 1 ns (而非 100 ps):聚合物鏈構象演化緩慢,100 ps 只走過初始構象附近,主鏈剛性與側鏈配位統計量會被採樣噪聲淹沒;1 ns 才讓鏈段在構象空間走得夠遠,P-MOA / OEGA / MPEG-MAA 之間的差異浮出來。

4. 工具與材料:
   - **分子動力學 (MD)**: 把每顆原子當牛頓力學的小球,以飛秒等級時間步迭代更新位置與速度,得到分子怎麼動的軌跡。
   - **通用 AMBER 力場 (GAFF)**: AMBER 家族為通用有機分子設計的查表函數,丙烯酸酯類單體都能直接套用。
   - **antechamber + MOPAC**: antechamber 自動指認原子/鍵類型,MOPAC 半經驗計算決定電荷,是 GAFF 的標準參數化流程。
   - **PACKMOL**: 把單體與 DMSO 隨機塞進模擬盒子,建立初始構象。
   - **積分步長 Δt = 0.5 fs**: 離散時間步必須小於系統最快振動週期 1/10;0.5 fs 是丙烯酸酯多氧側鏈體系的保守設定。
   - **Berendsen 恆溫/恆壓器**: 平衡相用,快速把系統壓到目標 T、p,但破壞統計分佈,只用於前 200 ps。
   - **Nosé-Hoover Chain 恆溫器 + MTK 恆壓器**: 生產相用,產生嚴格的 NPT 系綜軌跡,後面的統計量才有意義。
   - **聚合動力學的鏈長系列建模**: 傳統 MD 不算化學鍵生成,所以預先建不同 m 的鏈段 (P-MOA m=3/9/15、OEGA m=1/3/5) 代表聚合進程的快照。
   - **力場驗證:DMSO 密度對照**: 模擬 300–330 K 下 400 顆 DMSO 的密度,與 Campbell 1979 實驗值對,確認 GAFF 描述足夠準。
   - **反應終端密度 / 主鏈剛性 / 側鏈配位能力**: 三個互相拉扯的指標,OEGA 在三軸都是「夠用但不極端」。
   - **OVITO**: MD 軌跡可視化軟體,把每個時間點的原子位置畫成動畫。

5. 與此篇文章的關係:
   在《In situ nanocrystal confinement for efficient blue perovskite LEDs》這篇文章中,作者為了在原子尺度回答「為什麼是 OEGA 而不是 P-MOA 或 MPEG-MAA 成為 in situ 聚合策略的最佳單體」,採用了 GAFF 分子動力學模擬。這套方法吃三種單體的化學結構,產出反應終端密度、主鏈剛性、側鏈配位能力三軸的定量比較,把實驗看到的「P-MOA 晶粒 52 nm、OEGA 11 nm、MPEG-MAA 9 nm 但尺寸異質性差」歸因於「OEGA 在三軸的平衡點」,與 DFT 熱力學計算搭配構成完整的多尺度論證,解釋 OEGA 不是隨機選擇而是雙重需求下的局部最優。

File: papers/nanocrystal-confinement-blue-peleds/method/hrtem-eels-structure.md
# 高解析 TEM、HRTEM 與電子能量損失譜 (EELS) 結構表徵

1. 引用自哪篇 paper: nanocrystal-confinement-blue-peleds
2. Outline (任務主線): 高解析 TEM、HRTEM 與電子能量損失譜 (EELS) 結構表徵
3. Method:
   TEM 樣品必須夠薄（< 100 nm）讓電子能穿透，又要保留薄膜真實的結晶狀態。作者用兩種製樣方式互相印證：第一種把鈣鈦礦前驅液直接旋塗在碳膜銅網（一面附碳膜的金屬網片，可當 TEM 樣品台）上、按薄膜製程退火；第二種先在真正的 ITO/傳輸層基板上旋塗、退火完成，再用甲苯把鈣鈦礦刮下重新分散到銅網。HRTEM 用像差校正 TEM (Cs-corrected TEM) JEOL Grand ARM 300 (300 kV)——這台機器配備能修正電子透鏡固有像差的元件，把解析度推到 0.1–0.2 nm，能直接看到單一原子柱排成的點陣。判讀晶相靠『快速傅立葉變換衍射圖 (FFT)』：把點陣影像丟進 FFT，原本連續的點陣會變成一組亮點，亮點間距反映晶面間距、亮點對稱性反映晶體對稱類型。觀察角度叫『帶軸 (zone axis, ZA)』，用三個整數標示（如 [223]）。粒徑統計用 Nano Measurer 軟體：每顆奈米晶量邊長、每樣本 ≥ 100 顆、分散在多區域多樣本上採樣、排除重疊顆粒，最後以平均值 ± 標準差報告。

   鈣鈦礦是離子晶體，對電子劑量非常敏感——一般 TEM 強束流會把鹵離子撞鬆、表面非晶化，FFT 看到的會是『非晶玻璃』而不是立方相，作者的相變宣稱就會被質疑成『電子束燒出來的假象』。EELS 也會被驅趕的鹵離子擾亂、無法分辨表面包覆。所以作者特別用『Gatan K2 ultra-low-dose 相機』——這台相機把每個電子訊號數位化，極微弱的訊號就能成像；因此電子劑量比常規拍低一個數量級，樣品幾乎不被破壞，HRTEM 看到的真的是原始晶相。低劑量 + Gatan K2 不只是『更精細』，是『讓相變主張站得住腳的必要條件』。

   怎麼從 HRTEM 影像判斷立方相還是正交相？正交相（晶格軸長不等）的 FFT 斑點分佈不對稱、立方相（三軸等長且互相垂直）則呈現正方形對稱。但單一帶軸不夠：從特定角度看立方相與某些四方相 (tetragonal) 的 FFT 會幾乎一樣，所以作者沿多個帶軸拍 FFT。正交相的 pristine 樣品沿 [223] 與 [332] 兩個帶軸都拍到正交相特有的低對稱斑點；OEGA 樣品則沿多個帶軸都拍到高對稱的正方形斑點，才能排除四方相、確認真的是立方相。

   光看相變還不夠——作者還要直接證明 OEGA 真的形成『表面薄包覆層』。電子穿過樣品時會把部分能量交給樣品原子的內層電子，每種元素有自己的『門檻能量』（O-K edge ~532 eV、Cs-L edge ~726 eV）。作者把高角環狀暗場掃描 TEM (HAADF-STEM) 的電子束沿奈米晶剖一條線、逐點記錄能量損失，就是電子能量損失譜 (EELS)。挑兩個關鍵元素互補：O 是 OEGA 獨有（鈣鈦礦只有 Cs/Pb/Br），所以 O 訊號出現的地方就是 OEGA 所在；Cs 是鈣鈦礦的 A 位陽離子、標誌晶粒本體。把兩條剖線疊在一起，氧訊號剛好分佈在 Cs 訊號的兩側（即奈米晶邊緣），就直接證明 OEGA 包覆在奈米晶表面，而非進入體相。

   作者用兩個額外設計確保結論可信。第一，TEM 製樣做兩組：一組直接旋塗在碳膜銅網、一組從真實 ITO/傳輸層刮下重分散。兩組都看到 11 nm 立方相，就排除『碳膜表面化學特殊性影響結晶』的質疑，確認真實元件中的奈米晶就是這個尺寸與相。第二，HRTEM 必須用像差校正 TEM——電子透鏡有固有的球面像差，邊緣電子聚焦點跟中心不同，導致原子點陣被『暈成一團』。Cs-corrector 由多重磁多極元件主動產生反向像差抵消、相當於把眼鏡度數校正，這樣立方相 vs 正交相的對稱差才能量得準。

4. 工具與材料:
   - **像差校正 TEM (Cs-corrected TEM)**: JEOL Grand ARM 300 (300 kV)，配備 Cs-corrector 抵消電子透鏡球面像差，解析度推到 0.1–0.2 nm。
   - **Gatan K2 ultra-low-dose 相機**: 把每個電子訊號數位化的像素偵測相機，可在極低電子劑量下成像，避免鈣鈦礦表面非晶化。
   - **快速傅立葉變換衍射圖 (FFT)**: 把 HRTEM 點陣影像轉成衍射斑點，斑點對稱性對應晶體對稱類型，用以區分立方相與正交相。
   - **帶軸 (zone axis, ZA)**: 從晶體某方向觀察的軸向，用三個整數標示（如 [223]）；作者沿多個帶軸採 FFT 避免單一視角誤判。
   - **HAADF-STEM (High-Angle Annular Dark-Field STEM)**: 暗場掃描成像，讓重元素位置高度反差，作為 EELS 剖線的成像基礎。
   - **電子能量損失譜 (EELS)**: 逐點記錄電子穿樣品損失的能量，O-K 邊 (~532 eV) 與 Cs-L 邊 (~726 eV) 各標誌 OEGA 與鈣鈦礦本體。
   - **正交相 (orthorhombic, Pnma)**: 晶格軸長不等的低對稱相，pristine 鈣鈦礦的常溫相。
   - **立方相 (cubic, Pm-3m)**: 三軸等長且互相垂直的高對稱相，OEGA 處理後的常溫相。
   - **Nano Measurer 軟體**: 量取奈米晶邊長的圖像分析工具，每樣本 ≥ 100 顆、報告 mean ± SD。

5. 與此篇文章的關係:
   在《In situ nanocrystal confinement for efficient blue perovskite LEDs》這篇文章中，作者主張 OEGA 把鈣鈦礦從正交相轉成立方相、並在表面形成薄包覆層，這兩個結構主張需要直接的原子級證據才能站得住腳。像差校正 HRTEM + 多帶軸 FFT 解決『分得清立方相與四方相』的瓶頸，EELS 元素剖面解決『證明氧只在奈米晶邊緣』的需求；這些表徵把上游 OEGA 處理後的薄膜直接連到下游的光物理機制解釋。

File: papers/nanocrystal-confinement-blue-peleds/method/in-situ-optical-raman-pl.md
# 原位 UV–Vis 吸收與 PL 演化、低頻 Raman、溫變 PL

1. 引用自哪篇 paper: nanocrystal-confinement-blue-peleds
2. Outline (任務主線): 原位 UV–Vis 吸收與 PL 演化、低頻 Raman、溫變 PL
3. Method:
   作者用兩台儀器同步追蹤結晶過程的光學訊號。原位 UV–Vis 用 Hitachi UH4150 漫反射 UV–Vis 光譜儀加 2 mm 縫的石英流通半微量比色皿——把含 OEGA 的前驅液注入比色皿、邊照不同波長的光、邊在儀器外側加熱模擬退火條件。每隔一段時間掃一張吸收譜：當鈣鈦礦剛開始形成激子吸收峰（藍光鈣鈦礦的激子吸收峰在約 490 nm 附近），峰位與強度演化就會被連續記錄。對照組（無 OEGA）的激子峰在反溶劑滴下幾秒內冒出；OEGA 組則延遲且峰位開始時偏短波長、隨時間紅移到 490 nm，反映晶體從超小簇慢慢長到 11 nm。同步的原位 PL 用 Edinburgh FLS980 配 345 nm 紫外雷射激發——這個波長能量遠高於鈣鈦礦的吸收邊，確保所有樣品都吃得到能量。穩態 PL 看持續打光時放出來的譜長什麼樣；TRPL 把雷射切成超短脈衝，每打一發量 PL 強度隨時間怎麼衰減——衰減越慢代表電子掉回基態前在發光態待越久、非輻射損耗越少。雙指數擬合 I(t) = I_0 + a_1 exp(-t/τ_1) + a_2 exp(-t/τ_2) 把衰減拆成快慢兩個過程，加權平均得 τ_avg：原版 7.5 ns；OEGA 處理 15.2 ns；OEGA + PEA 處理 23.6 ns。

   PL 譜的寬度（FWHM, full width at half maximum）反映電子在發光態與基態之間能量分佈被多少東西攪亂——溫度越高、晶格振動越強、譜寬越寬。但 FWHM(T) 同時混有：低溫殘留 Γ_0（缺陷貢獻）、線性 γ_ac T（聲學聲子貢獻）、玻色子項 γ_LO/(e^{E_LO/k_B T}-1)（縱光學聲子 LO phonon 貢獻）、以及雜質激活 γ_imp e^{-E_b/k_B T}。只看一個溫度拆不開四項。作者用 Oxford OptistatDN-V 液氮冷凝樣品台從 100 K 量到 325 K，每 10–25 K 取一張譜，把 FWHM(T) 整條曲線丟進獨立玻色子模型擬合。為了避免過擬，作者援引 Wright et al. (Nat. Commun. 2016) 慣例把 γ_imp 預設為可忽略（高品質鈣鈦礦下雜質項小），主要讓 γ_LO 與 E_LO 兩個物理上最重要的參數浮動。pristine 萃取出 γ_LO = 228.0 meV、E_LO = 39.2 meV；OEGA 處理萃取出 γ_LO = 115.5 meV、E_LO = 28.7 meV，耦合強度幾乎減半。為什麼這代表「非輻射損耗減少」？電子被光激發後要回基態有兩條路：放出光子（輻射）或把能量交給晶格振動變熱（非輻射）。LO phonon 是鈣鈦礦中最重要的能量竊取者，特別是 PbBr_6 八面體扭曲帶來的低頻模。γ_LO 從 228 降到 116 meV 對應的物理畫面是：立方相 PbBr_6 八面體比正交相站得更正、扭曲模軟化、能量竊取通道被關掉一半，所以 PLQY 衝到 83%、TRPL τ_avg 從 7.5 拉長到 15.2 ns。375 nm 雷射激發是因為這個波長比 345 nm 更接近吸收邊，避免高能激發引入的熱載流子干擾。

   Raman 譜量的是「雷射打進樣品後被晶格振動偏移能量再散射回來」的訊號。鈣鈦礦的 PbBr_6 八面體扭轉、旋轉這類軟模落在很低的頻率區（< 50 cm^-1），緊貼著入射雷射本身的頻率位置。問題是 99.99% 以上的入射光是不偏移能量的瑞利散射（直接彈回來），這個訊號比真正的 Raman 訊號強好幾個量級，把低頻 Raman 全部蓋住。體積布拉格光柵 (VBG) 是一種把特定波長精準擋掉、其他波長通過的厚透射光柵——線寬窄到 5 cm^-1，剛好把雷射波長挖一個極窄的凹陷，瑞利散射被擋掉。作者用 Newport N-LHP-925 633 nm He–Ne 雷射，入射端串接 VBG 帶通濾光 (Optigrate 5 cm^-1) 先把雷射自身的放大自發發射 (ASE) 尾部濾乾淨，再用反射 VBG + 三組凹陷 VBG（光密度 > 3）三段串聯去除瑞利散射。為什麼 Raman 要從 200 K 量起？聲子的平均熱激發數隨溫度上升，室溫下低頻軟模（< 30 cm^-1）譜寬會被熱激發寬化到糊在一起；200 K 起聲子熱激發數降低、軟模譜寬窄到能分辨。pristine 在低溫看到清楚的軟模 doublet；OEGA 處理組整體強度低、模糊化——對應八面體已經不扭曲、軟模消失，是 γ_LO 減半的獨立佐證。

   這套「原位 UV–Vis + 原位 PL + 低頻 Raman + 溫變 PL + 共聚焦 PL mapping」組合不多餘，而是把「結晶動力學 → 晶格結構 → 光物理」的因果鏈分三層分別量。原位 UV–Vis + 原位 PL 提供時間軸：什麼時候開始有激子吸收、什麼時候開始發光，跟 LP-TEM 看到的「延遲 10 分鐘」相互呼應。低頻 Raman 提供晶格振動證據：八面體扭曲模是不是真的軟化了？溫變 PL 把 γ_LO 量化：耦合強度減半多少。最後共聚焦螢光顯微 (CFM, Nikon 雷射掃描共聚焦顯微鏡) 對薄膜做 PL mapping 看「整片膜每個位置發光均不均勻」——確認 11 奈米晶體不是只在某個小角落形成、而是整片均勻。少了任何一個，論證鏈就缺一環。例如只做溫變 PL 不做 Raman，γ_LO 減少可能被解釋為缺陷下降而非結構變化；只做 Raman 不做溫變 PL，看到軟模減弱但沒辦法量化它對光物理的貢獻。另有飛秒瞬態吸收 (fs-TA, Ultrafast Systems HELIOS) 寬譜泵-探系統處理載流子超快動力學，補上 ns 以下的時間尺度。

4. 工具與材料:
   - **原位 UV–Vis (Hitachi UH4150 + 2 mm 流通比色皿)**: 在退火當下連續掃吸收譜，追蹤激子吸收峰冒出與紅移，反映晶簇從超小慢慢長到 11 nm。
   - **Edinburgh FLS980 + 345 nm 雷射**: 穩態 PL + 時間解析 PL (TRPL) 量測平台；345 nm 紫外激發確保樣品都吃得到能量。
   - **TRPL 雙指數擬合 (τ_avg = a_1τ_1 + a_2τ_2)**: 把 PL 衰減拆成快慢兩成分；τ_avg 拉長代表非輻射損耗減少（7.5 → 15.2 → 23.6 ns）。
   - **fs-TA (Ultrafast Systems HELIOS)**: 飛秒瞬態吸收寬譜泵-探系統，補上 ns 以下載流子超快動力學。
   - **溫變 PL (Oxford OptistatDN-V, 100–325 K, 375 nm)**: 從 100 K 量到 325 K 追 FWHM(T)，喂進獨立玻色子模型擬合萃取 γ_LO 與 E_LO。
   - **獨立玻色子模型 (FWHM(T) 擬合)**: Γ(T) = Γ_0 + γ_ac T + γ_LO/(e^{E_LO/k_B T}-1)；γ_imp 預設可忽略避免過擬。
   - **γ_LO (electron-LO-phonon coupling)**: 縱光學聲子耦合強度；OEGA 處理把 γ_LO 從 228 降到 116 meV，能量竊取通道關掉一半。
   - **低頻 Raman (633 nm He-Ne + VBG 濾光)**: 量 < 50 cm^-1 的 PbBr_6 八面體扭曲軟模；VBG 把瑞利散射擋掉露出軟模訊號。
   - **VBG (Volume Bragg Grating, 5 cm^-1 線寬)**: 體積布拉格光柵，在特定波長挖出極窄凹陷濾掉瑞利散射與 ASE。
   - **CFM PL mapping (Nikon 雷射掃描共聚焦顯微)**: 對整片薄膜做 PL 強度與波長 mapping，驗證 11 nm 晶體分布均勻。

5. 與此篇文章的關係:
   在《In situ nanocrystal confinement for efficient blue perovskite LEDs》這篇文章中，作者為了把「11 nm 立方相」這個結構觀察連到「PLQY 83%」這個光物理結果，採用了原位 UV–Vis/PL + 溫變 PL + 低頻 Raman + 共聚焦 PL mapping 這套多技術組合。它解決的具體瓶頸是：HRTEM 只看到結構變了、光譜只看到效率變了，中間缺少「結構變化怎麼具體影響電子-聲子能量竊取」的量化橋樑。這套量測的上游接的是已成膜的鈣鈦礦薄膜，下游把電子-聲子耦合強度減半這個量化證據喂給機制章節，為「立方相 → 八面體軟化 → 非輻射損耗下降」的因果鏈封口。

File: papers/nanocrystal-confinement-blue-peleds/method/in-situ-polymer-precursor.md
# 可聚合單體前驅液配方與 in situ 自由基聚合反應

1. 引用自哪篇 paper: nanocrystal-confinement-blue-peleds
2. Outline (任務主線): 可聚合單體前驅液配方與 in situ 自由基聚合反應
3. Method:
   作者把整套化學反應「全部塞進同一張基板、同一次退火」。基礎前驅液先在 DMSO 裡溶入 CsBr (0.1 M)、EABr (0.044 M)、PbBr_2 (0.11 M) 攪過夜，對應鈣鈦礦組成 Cs_{0.7}EA_{0.3}PbBr_3。接著把可聚合單體 OEGA、共配體 PEABr (0.03 M) 與化學引爆劑 AIBN 一起拌進這鍋液體。OEGA 全名 oligo(ethylene glycol) methyl ether acrylate，可以拆成兩段看：一頭是丙烯酸酯雙鍵 C=C，當作日後串連的「掛鉤」；另一頭拖著一條短聚乙二醇鏈，每兩個碳之間夾一個氧 (–OCH_2CH_2O–)，整條側鏈有好幾個氧，每個氧都伸出一對閒置電子去抓鉛離子。分子量 M_n = 480 對應約 10 個重複單元，正好落在「不太長也不太短」的甜蜜點。OEGA 的加入量以「OEGA 重量／PbBr_2 重量」做掃描，從 0、0.2、0.5、1、2、4 wt% 中找到最佳值 1 wt%；AIBN 固定為 OEGA 重量的 1%，因為火種只要少少幾顆就能引發接力反應。整鍋拌好後旋塗成膜，送進 60 °C 烤箱退火 20 分鐘——這個溫度同時做兩件事。

   60 °C 同時觸發兩件事的關鍵在 AIBN 的「裂解溫度門檻」剛好落在 60–65 °C：分子中間的 N=N 鍵一加熱就斷開、把中間的 N_2 釋出當氣體，兩端留下帶單電子的活潑碎片（自由基）。這些碎片像火種一樣去戳 OEGA 末端的雙鍵掛鉤；被戳到的 OEGA 自己也變成下一個火種，再去找下一個 OEGA 接力連起來。為什麼非要這套「邊長晶邊聚合」？鈣鈦礦結晶有一個非常短的時間窗——從反溶劑滴下、溶劑揮發到晶體長出來只有幾秒到幾十秒。OEGA 在結晶前已經抓住鉛延緩成核，當晶體真的開始長出來時，自由基聚合也同步啟動，把已經貼著晶體表面的 OEGA 就地連成網，網眼當場形成、剛好把晶體鎖死在約 11 奈米。配位與物理侷限兩個動作在同一個時空發生，缺一不可。

   OEGA 為什麼能搶贏 DMSO 抓鉛？單一氧的結合能 (-0.67 至 -0.74 eV) 其實比 DMSO 單顆抓鉛 (-1.07 eV) 還弱，但 OEGA 是一條長鏈，鏈上多個氧能同時伸過去抓住同一顆鉛，多齒配位的平均強度拉到 -1.51 eV/位點（螯合效應）。更關鍵的是溶劑置換時會釋出好幾顆 DMSO，這些被解放的 DMSO 在溶液裡自由飛行，整體熵增，置換的 Gibbs 自由能 ΔG = -0.66 eV——OEGA 因此能擠進 PbBr_2 的第一配位殼層。這也解釋了為什麼分子長度與加入比例都有「甜蜜點」：可聚合單體階梯實驗中，最短的 P-MOA (M_n = 120) 身上只有一兩個氧、螯合力不足，晶粒落在 52±16 奈米；M_n = 480 的 OEGA 增加到約 10 個氧，晶粒縮到 11±3 奈米；再長到 MPEG-MAA (M_n = 5,000)，分子先捲成團、跟結晶速度脫節，出現尺寸不均。加入比例同理：0.2 wt% 網眼太鬆鎖不住晶體；4 wt% 又把鈣鈦礦稀釋成塑膠基質裡的散落小島，干擾後續電子電洞注入。1 wt% 是「網眼夠密 + 鈣鈦礦體積仍主導」的折衷。

   這套策略的因果鏈藏在三組對照裡。第一組拔掉 AIBN，只放 OEGA：OEGA 雖然仍然抓得住鉛延緩成核，但晶體一旦冒出來，OEGA 沒被點火、彼此沒串連，形不成網眼。LP-TEM 直接看到「一群小於 100 奈米、一群大於 300 奈米」的雙峰分佈，少數運氣好被 OEGA 圍住的晶體還小，運氣不好的晶體繼續長到上百奈米。第二組換成「只會配位、絕對不聚合」的短鏈 N-MOA 與 DMM：晶粒反而長到 514±120 與 504±125 奈米，比沒加任何添加劑還大——少量短鏈分子吸附在晶體表面後，反而變成讓晶體合併聚集的「橋」。第三組換成「已經做好的長鏈聚合物」MPEG (M_n=5,000) 與 PAA (M_n=40,000)：它們一進液體就捲成毛球、跟鈣鈦礦黏不牢，只能鬆鬆地擠壓晶體，晶粒只縮到 202±44 奈米且整片膜出現非晶聚集。三組失敗都指向同一結論：成品聚合物或單純配體都做不到「就地、緊貼晶體、即時形成網眼」。

4. 工具與材料:
   - **OEGA (oligo(ethylene glycol) methyl ether acrylate, M_n = 480)**: 兼具丙烯酸酯雙鍵與多氧醚側鏈的可聚合單體；雙鍵負責串連、氧負責抓鉛。
   - **AIBN (偶氮二異丁腈)**: 化學引爆劑（自由基引發劑）；60–65 °C 受熱後 N=N 鍵斷開、釋出 N_2 並留下兩個自由基去點燃 OEGA 串連反應，加入量為 OEGA 重量的 1%。
   - **POEGA**: OEGA 在退火當下自由基聚合形成的軟質聚合物網路，網眼把鈣鈦礦奈米晶鎖死在約 11 奈米。
   - **PEABr (phenethylammonium bromide)**: 共配體，0.03 M 一起拌進前驅液；不參與聚合，後期負責晶界表面鈍化。
   - **DMSO (dimethyl sulfoxide)**: 前驅液主溶劑；OEGA 多齒配位 + 熵增驅動下被擠出 Pb 的第一配位殼層。
   - **Cs_{0.7}EA_{0.3}PbBr_3**: 靶向鈣鈦礦組成；A 位混合 Cs 與乙胺鎓 (EA) 把純藍光波長推到約 491 nm。
   - **OEGA/PbBr_2 = 1 wt%**: 經 0/0.2/0.5/1/2/4 wt% 掃描確認的最佳比例，網眼密度與鈣鈦礦體積比的折衷點。
   - **N-MOA / DMM 對照**: 「能配位但不聚合」的短鏈分子；晶粒反而長到 ~500 奈米，證明只配位不夠。
   - **MPEG / PAA 對照**: 「已經做好的長鏈聚合物」；在液體裡先捲成毛球、跟鈣鈦礦黏不牢，只能弱壓晶到 ~200 奈米。

5. 與此篇文章的關係:
   在《In situ nanocrystal confinement for efficient blue perovskite LEDs》這篇文章中，作者為了把藍光鈣鈦礦 LED 的發光晶體同時做到「夠小」與「結晶夠整齊」這個老矛盾解開，採用了「可聚合單體 OEGA + 自由基引爆劑 AIBN 直接拌入鈣鈦礦前驅液」這套 in situ 自由基聚合配方。它解決的具體瓶頸是：傳統添加劑要嘛只能配位（晶體仍會長大）、要嘛只能用預形成聚合物侷限（跟鈣鈦礦黏不牢）。這個配方的上游是把鈣鈦礦三個原料溶在 DMSO，下游則交給後續旋塗退火，把這鍋液體一次性變成 11 奈米鈣鈦礦薄膜。

File: papers/nanocrystal-confinement-blue-peleds/method/lp-tem-crystallization-kinetics.md
# 液相原位 TEM (LP-TEM) 觀察結晶動力學

1. 引用自哪篇 paper: nanocrystal-confinement-blue-peleds
2. Outline (任務主線): 液相原位 TEM (LP-TEM) 觀察結晶動力學
3. Method:
   LP-TEM（Liquid-Phase TEM）是『邊長邊錄』的活體 TEM——把液態反應溶液裝進兩面是電子可穿透薄窗的小腔室，電子束穿過窗看溶液裡正在發生的事。商業 LP-TEM holder 多用氮化矽 (SiN) 薄膜窗，封口繁複；作者沿用 Zhang et al. (PNAS 2024) 開發的『奈米吸管液態池 (nanopipette liquid cell)』：用一根石英毛細管（外徑 1.0 mm、內徑 0.7 mm、長 10 cm），放到 CO2 雷射拉伸器 (P-2000) 把中段熔化、再快速拉開——熔化的玻璃像太妃糖被兩端拉長、變成一根頭尖只有幾百奈米的奈米針。兩線拉伸參數分工：第一線 (HEAT 835, FIL 5, VEL 30, DEL 128, PUL 90) 收細、第二線 (HEAT 865, FIL 4, VEL 25, DEL 132, PUL 195) 拉到亞微米尖端，避免一次過拉導致尖端閉合或斷裂。把前驅液注入毛細管、靜置 3 h 讓液體擴散到奈米尖端，剪下含液 0.5–1 mm 段，用真空油脂封住兩端組裝在碳膜 TEM 網上。成像用 JEOL JEM-2100 Plus (200 kV) 配 Gatan OneviewIS 相機；電子劑量率有兩段：標準 5 e-/Å²·s 用於追蹤慢慢長晶的靜態觀察，當要模擬旋塗時 DMSO 快速被甲苯帶走的瞬間就提到 12 e-/Å²·s——電子打到 DMSO 上的能量足以引發局部蒸發與輻射分解，過飽和度被拉高。

   為什麼非要做 LP-TEM 而不只是傳統 TEM？傳統的 XRD、SEM、TEM 都是『拍照表徵』，只能看樣品最終狀態。如果 OEGA 樣品最後出現 11 nm 立方相、pristine 出現 270 nm 正交相，傳統表徵可以告訴你『差異』，但說不清『差異是怎麼發展出來的』。LP-TEM 把溶液保留液態下連續成像，能直接拍到第幾秒第一顆晶體冒出來、長多大就停。作者觀察到：pristine 一接觸電子束就立刻長出失控大團；OEGA + AIBN 系統超過 10 min 完全看不到結晶；提高電子劑量模擬溶劑萃取後才一次冒出大量 10 nm 小晶粒並停住。這個『成核延遲 (nucleation delay)』正是聚合物網路提供動態空間侷限的直接證據——其他表徵看不到的時序差異。

   作者要證明的命題是『in situ 聚合（而不只是配位）是把晶粒鎖在 11 nm 的關鍵』。為了拆開兩個機制，他設計了五組 LP-TEM 對照像邏輯閘的真值表：(1) 無添加→自然成核大團；(2) OEGA + AIBN（完整策略）→成核延遲 10 min、10 nm 後停止；(3) 單獨 OEGA（無 AIBN）→雙峰分佈，<100 nm 小顆粒來自電子束偶然打出的零星自由基『偷』聚一小段、>300 nm 大顆粒則是 OEGA 維持單體、慢慢長過頭——直接證明聚合反應本身才是關鍵；(4) N-MOA（與 OEGA 骨架極相似但缺乏可聚合乙烯基，代表『有配位、無聚合』）→延緩長晶但最終仍長到 514 nm；(5) PAA（預先聚合好的高分子，代表『有聚合、無有效配位』）→對長晶幾乎沒影響。五組合在一起說明：聚合與配位兩個機制必須『同時就位、且在當下發生』才有效。

   LP-TEM 一定會面對的質疑是：高電子劑量會不會把溶劑分解、把元素驅趕，看到的『結晶』只是電子束燒出來的人造產物？作者用兩個檢查回應。第一，在 12 e-/Å²·s 高劑量下用 EDS（能量散射 X 射線譜）量元素比，得到 Cs:Pb:Br = 37.4:23.6:39.0，接近化學計量比，排除電子束把元素重分配的可能。第二，FFT 分析非晶聚集體確認其為非晶中間態（amorphous intermediate）、不是電子束生成的鈣鈦礦人造產物。這兩個檢查讓 LP-TEM 觀察的『真實成核延遲與結晶停滯』站得住腳——電子劑量是『時序加速器』而不是『結晶創造者』。

4. 工具與材料:
   - **液相原位 TEM (LP-TEM)**: 把液態溶液裝進電子可穿透薄窗的活體 TEM，能即時記錄結晶動力學。
   - **奈米吸管液態池 (nanopipette liquid cell)**: Zhang et al. (PNAS 2024) 開發；石英毛細管拉成亞微米尖端、真空油脂封口取代繁複的 SiN 窗。
   - **CO2 雷射拉伸器 (P-2000 puller)**: Sutter Instrument 出品，兩線參數分段把毛細管拉到亞微米尖端。
   - **JEM-2100 Plus (200 kV) + Gatan OneviewIS**: LP-TEM 成像系統，200 kV 加速電壓搭配連續成像相機。
   - **電子劑量率 5 / 12 e-/Å²·s**: 兩段電子劑量：5 e- 為靜態觀察、12 e- 模擬旋塗的溶劑萃取與過飽和。
   - **成核延遲 (nucleation delay)**: OEGA + AIBN 系統下超過 10 min 無結晶的時序特徵，聚合物網路動態空間侷限的直接證據。
   - **EDS 元素比驗證 (Cs:Pb:Br = 37.4:23.6:39.0)**: 高劑量下量化學計量、排除電子束驅動的元素重分配。
   - **五組對照 (無添加 / OEGA+AIBN / OEGA only / N-MOA / PAA)**: 邏輯真值表式對照，分別鎖配位與聚合兩個變數。

5. 與此篇文章的關係:
   在《In situ nanocrystal confinement for efficient blue perovskite LEDs》這篇文章中，作者主張 in situ 聚合而非單純配位才是把鈣鈦礦鎖在 11 nm 的關鍵，這個機制宣稱必須有實時動力學證據才能站得住腳。奈米吸管 LP-TEM 解決了傳統 TEM 只能看『最終狀態』而看不到『成核時序』的瓶頸，把前驅液成核-生長過程直接搬到 TEM 鏡頭下五組對照可視化，為 module 1 提出的配位/聚合雙時序策略提供關鍵證據鏈。

File: papers/nanocrystal-confinement-blue-peleds/method/nernst-einstein-ion-migration.md
# Nernst–Einstein 擬合溫變導電率→離子遷移活化能

1. 引用自哪篇 paper: nanocrystal-confinement-blue-peleds
2. Outline (任務主線): Nernst–Einstein 擬合溫變導電率→離子遷移活化能
3. Method:
   鈣鈦礦是離子型晶體——Cs⁺、Pb²⁺、Br⁻ 各自待在晶格上規定的位置，但晶格不可能完全完美，總有一些位置是空的（叫做空位 vacancy）。當薄膜兩端加電壓，鹵離子 (Br⁻) 跟陽離子 (Cs⁺) 會被電場推著沿空位跳躍遷移。離子要搬家必須翻過一個能量山頭（活化能 Ea），所以速率很慢、溫度依賴強烈。作者在玻璃基板上旋塗一層鈣鈦礦薄膜，再用陰影遮罩熱蒸鍍兩塊 80 nm 金電極，兩塊金電極之間留 50 微米的縫——這就是橫向組態。三件儀器分工：液氮 Dewar 是裝液氮的真空保溫桶把樣品冷到 77 K 周圍；Lake Shore 335 控溫器精準把樣品從 77 K 一步步升到室溫；Keithley 2400 源量測單元在每個溫度點加電壓並量電流算出橫向導電率 σ。Nernst–Einstein 公式 σ(T) = (σ0/T) · exp(−Ea/kBT) 把離子遷移拆成兩部分：指數項 exp(−Ea/kBT) 是熱激活機率（溫度越高越有機會翻過 Ea 山頭），1/T 是溫度對遷移率的修正，σ0 是包含載流子濃度、跳躍距離、嘗試頻率的前因子。兩邊乘 T 取對數 → ln(σT) = ln(σ0) − Ea/(kBT)——這是一條直線方程，把實驗資料畫成 ln(σT) vs. 1/T 散點圖，最小二乘法解斜率直接得到 Ea，誤差也是標準線性回歸輸出。

   量測結果：對照組 Ea = 0.27 eV、OEGA/PEA 處理後 Ea = 0.77 eV，山頭高了近三倍。物理機制有兩個疊加：第一，POEGA 聚合物網路嵌在奈米晶之間的晶界處，物理上擋住離子從這顆晶粒跳到隔壁晶粒——晶界本來是離子長程遷移的高速公路，現在被聚合物網路堵死，離子不得不繞路或翻過更高的能量牆。第二，OEGA 用多個氧原子緊抓 Pb 第一配位殼層（前一節已討論），這個結合也讓空位形成濃度降低、可參與遷移的離子變少。室溫 kBT ≈ 25 meV，Ea 從 0.27 → 0.77 eV 使 exp(−Ea/kBT) 從 2×10⁻⁵ 降到 4×10⁻¹⁴——理論上離子搬家速率降低近十億倍。實際 T50 從 10.3 min 延長到 69.4 min（約 7 倍）「只是」7 倍而不是十億倍，是因為元件退化不只受離子遷移控制——還有界面化學反應、熱應力等其他途徑。但 Ea 大幅提升至少證明「聚合物網路擋住離子遷移」這條路徑被有效封死，這是穩定性提升的微觀基礎。

   為什麼要另做一片橫向測試片而不直接用 PeLED 量？垂直 PeLED 結構（ITO/鈣鈦礦/Al）的兩個電極專門設計來「把電子和電洞打進去」，量到的 σ 大半都是電子和電洞貢獻的，離子那一小部分被淹沒；橫向組態的金電極與鈣鈦礦能階對齊不利於注入電子或電洞，電流主要靠離子搬家來搬運，σ 才能乾淨反映離子活動程度。幾個 Nernst–Einstein 擬合的「不能跳的健身操」：第一，掃描溫度不能跨過鈣鈦礦相變點，否則 ln(σT) vs. 1/T 會出現轉折、單一直線 fit 出的 Ea 變成兩段的平均、沒有物理意義；作者必須畫圖檢查線性度好才能下結論。第二，每個溫度點都要等到樣品熱平衡（通常 5–10 分鐘）再量，否則樣品內部還在升溫、σ 偏離平衡值、ln(σT) vs. 1/T 散點不線性。量測本身也要在恆定電壓下停留足夠時間取穩態電流，避免離子尚未重新分布的瞬態效應。

4. 工具與材料:
   - **離子遷移 (ion migration)**: 鈣鈦礦中 Br⁻、Cs⁺ 等離子在電場下沿晶格空位跳躍遷移；常溫下空位濃度足以驅動可觀測的離子電流，是元件退化主因之一。
   - **活化能 Ea**: 離子從晶格位置搬到鄰近空位必須翻的能量山頭高度；對照組 0.27 eV → OEGA/PEA 0.77 eV，提升近三倍。
   - **Nernst–Einstein 公式**: σ(T) = (σ0/T) · exp(−Ea/kBT)；把離子遷移率與擴散係數連起來，指數項是熱激活機率，σ0 含載流子濃度與嘗試頻率。
   - **ln(σT) vs. 1/T 線性擬合**: Arrhenius plot 標準動作；斜率 = −Ea/kB，截距 = ln(σ0)，最小二乘法直接解 Ea。
   - **橫向電極組態**: 兩塊金電極都放在薄膜頂面、間距 50 µm；電流走長橫向路徑，主要靠離子搬家貢獻，σ 才能乾淨反映離子活動。
   - **80 nm 金電極**: 陰影遮罩熱蒸鍍；金跟鈣鈦礦能階對齊不利於注入電子/電洞，正是要的效果。
   - **50 µm 電極間距**: 遠大於薄膜厚度 (~20 nm)，迫使電流走長橫向路徑、離子貢獻主導。
   - **Cryo Industries 液氮 Dewar**: 真空保溫桶，把樣品冷到液氮 (77 K) 周圍提供低溫環境。
   - **Lake Shore 335 控溫器**: 帶加熱絲與溫度感測器，從 77 K 一步步精準升到室溫，每升幾度停一下取點。
   - **Keithley 2400 源量測單元 (SMU)**: 精準輸出電壓並同步量電流，在每個溫度點算出橫向導電率 σ。
   - **離子跳躍機制 (ion hopping)**: 離子從一個晶格位置跳到隔壁空位的微觀路徑；POEGA 聚合物網路嵌晶界把這條長程路徑堵死。

5. 與此篇文章的關係:
   在《In situ nanocrystal confinement for efficient blue perovskite LEDs》這篇文章中，作者為了證明 OEGA/PEA 處理把 T50 從 10.3 min 拉到 69.4 min 的微觀機制，採用橫向溫變導電率 σ(T) 配合 Nernst–Einstein 公式擬合萃取離子遷移活化能 Ea。輸入是另製的「玻璃/鈣鈦礦/兩塊金電極」橫向測試片在液氮到室溫掃描下的電流，輸出是 Ea 從 0.27 eV 拉到 0.77 eV 的關鍵數字，為「POEGA 聚合物網路堵住晶界離子遷移高速公路」這個機制提供量化證據，與前面模塊 7 的元件 T50 量測形成「宏觀壽命 ↔ 微觀離子遷移」的閉環解釋。

File: papers/nanocrystal-confinement-blue-peleds/method/peled-device-stability-ion-migration.md
# PeLED 器件性能、操作穩定性與離子遷移活化能量測

1. 引用自哪篇 paper: nanocrystal-confinement-blue-peleds
2. Outline (任務主線): PeLED 器件性能、操作穩定性與離子遷移活化能量測
3. Method:
   作者把剛做好的 PeLED 元件不封蓋直接放進手套箱裡的整合球量測系統 (Enlitech LQE-100-EL)。整合球是一個內壁全反射的空心球，元件不管往哪個角度射光都會在球壁亂彈直到被探測器收到——這樣才能把「所有方向射出的光」一次收齊。儀器再從 2.8 V 慢慢掃到 6 V，每 0.1 V 停一下，同時量「流進元件的電流密度」、「射出的光亮度」與「光子能量分布算出的色座標 (CIE)」，畫成 J–V–L 三軸曲線。外部量子效率 (EQE) 就是「每打進元件一顆電子，最後能從元件正面射出來幾顆光子」；21.8% 在藍光鈣鈦礦 LED 已是頂尖水準。操作穩定性 (operational stability) 則是把元件持續通電發光、看亮度衰退到初始一半所花的時間 T50，本研究把初始亮度定在約 100 cd/m²（約等於一般室內照明亮度），OEGA/PEA 元件 T50 達 69.4 min、對照組僅 10.3 min。

   光學量測之外，作者另開一條獨立的電學量測來追究「為什麼穩定性會變好」。他們另外做一片簡單的測試片：玻璃上旋塗一層鈣鈦礦，上面熱蒸鍍兩塊金電極，兩塊金電極之間留 50 微米的縫——這叫橫向電極組態 (lateral geometry)。橫向組態的好處是電流必須順著薄膜走 50 微米的長路徑（遠大於薄膜本身 20 奈米的厚度），這條長路徑上主要靠離子搬家來搬運電荷，量到的 σ 主要反映離子的活動程度。樣品放進液氮 Dewar 容器、用 Lake Shore 控溫器掃溫，Keithley 2400 在每個溫度下量電流算出橫向導電率 σ(T)。鈣鈦礦裡的離子要從自己的晶格位置搬到隔壁空位置，必須翻過一個能量山頭。Nernst–Einstein 公式把這件事寫成 σ(T) = (σ0/T) · exp(−Ea/kBT)：把 ln(σT) 對 1/T 畫成圖，斜率就是 −Ea/kB，這個 Ea 就是「離子搬家必須翻的山頭高度」。對照組 Ea 為 0.27 eV、OEGA/PEA 處理後拉高到 0.77 eV——山頭高了快三倍，正好對應 T50 從 10.3 min 延長到 69.4 min。

   幾個設計細節讓這套量測可信。第一，作者堅持量未封裝元件：封裝膠會把元件跟外界水氣、氧氣隔開，量到的壽命變長有一部分是封裝的功勞、不是材料的功勞；不封裝才能把「材料本身能撐多久」跟「封裝有多嚴密」乾淨拆開。第二，鈣鈦礦裡的離子會跟著電壓重新分布、反應時間是秒等級，掃描太快會讓 J–V 出現「正掃跟反掃對不上」的滯後現象，量到的 EQE 不是真正穩態值；所以 dwell 100 ms、delay 100 ms 是給離子站定的時間，並請第三方實驗室交叉驗證。第三，Nernst–Einstein 擬合靠 ln(σT) 對 1/T 的線性段斜率，溫度範圍太窄誤差大、橫跨相變點則上下段斜率不同會失真，必須畫圖檢查線性度才能下結論。第四，鈣鈦礦折射率 n 從 pristine 2.10 降到 OEGA 處理後 2.01，這 0.1 的差異決定了發光層發出來的光有多少比例能穿出 ITO、玻璃進入空氣；作者親自用橢偏儀重量這兩片膜的 n，其他層才沿用文獻值，避免 FDTD 光取出分析全錯。

4. 工具與材料:
   - **Enlitech LQE-100-EL 整合球量測系統**: 內壁全反射的空心球，把元件往各個方向射出的光一次收齊，避免角度取樣造成 EQE 誤差。
   - **J–V–L 三軸曲線**: 同時量電流密度 (J)、電壓 (V) 與光亮度 (L) 的標準 LED 特性曲線。
   - **外部量子效率 (EQE)**: 每打進元件一顆電子，最後能從元件正面射出來幾顆光子；本研究 OEGA/PEA 元件達 21.8% @ 491 nm。
   - **色座標 (CIE)**: 把光子能量分布換算成標準色彩座標，用以指認發光色（491 nm 藍光）。
   - **操作穩定性 T50**: 元件持續通電發光、亮度衰退到初始一半所花的時間；初始亮度約 100 cd/m²，OEGA/PEA 元件 69.4 min vs. 對照組 10.3 min。
   - **未封裝元件量測**: 刻意不封裝、只在 N2 手套箱量，把材料本身穩定性與封裝隔離效果乾淨拆開。
   - **橫向電極組態 (lateral geometry)**: 兩塊金電極都放在薄膜頂面、相距 50 µm；電流走長距橫向路徑，主要反映離子搬家而非載流子注入。
   - **溫變導電率 σ(T)**: 在不同溫度下量橫向導電率，配合 Nernst–Einstein 公式擬合可萃取離子遷移活化能 Ea。
   - **Nernst–Einstein 公式**: σ(T) = (σ0/T) · exp(−Ea/kBT)；把 ln(σT) 對 1/T 線性擬合的斜率即 −Ea/kB。
   - **離子遷移活化能 Ea**: 離子從晶格位置搬到鄰近空位必須翻的能量山頭高度；對照組 0.27 eV → OEGA/PEA 0.77 eV，山頭高了近三倍。
   - **折射率 n（橢偏儀量測）**: 鈣鈦礦薄膜的折射率，pristine 2.10、OEGA 2.01，由橢偏儀量得，作為 FDTD 光取出模擬的關鍵輸入。

5. 與此篇文章的關係:
   在《In situ nanocrystal confinement for efficient blue perovskite LEDs》這篇文章中，作者為了驗證 OEGA 聚合物網路真的把藍光 PeLED 的效率與壽命同時拉高，採用整合球量測 EQE/J–V–L/T50，並用橫向電極溫變導電率擬合 Nernst–Einstein 公式抽出離子遷移活化能 Ea。前者吃前面做好的 ITO/PEDOT/鈣鈦礦/TPBi/LiF/Al 完整元件，給出 21.8% EQE 與 69.4 min T50 的元件級成果；後者吃另製的橫向測試片，給出 Ea 從 0.27 eV 拉到 0.77 eV 的微觀解釋，把「聚合物網路擋住離子搬家」這個機制與宏觀穩定性提升直接接起來。

File: papers/nanocrystal-confinement-blue-peleds/method/spin-coat-anneal-antisolvent.md
# 鈣鈦礦薄膜旋塗與退火（反溶劑一步法）

1. 引用自哪篇 paper: nanocrystal-confinement-blue-peleds
2. Outline (任務主線): 鈣鈦礦薄膜旋塗與退火（反溶劑一步法）
3. Method:
   整套薄膜工藝在 N2 手套箱裡進行。最底層是透明電極 ITO，作者先用洗滌劑、去離子水、丙酮、IPA 依序超聲清洗，再 UV-臭氧處理 20 min 把表面殘渣氧化掉、順便讓 ITO 變得親水。接著鋪上一層改質版 PEDOT:PSS（m-PEDOT:PSS）當電洞傳輸層：把商業 PEDOT:PSS 雙倍稀釋後與含 PSS-Na 與 KBr 的水溶液 1:1 混合，旋塗後 150 °C 退火 15 min 烘乾。鈣鈦礦薄膜本身由『一步反溶劑法』完成——把前驅液倒在 m-PEDOT:PSS 上、3,500 rpm 高速旋塗，旋塗開始 36 秒時快速滴下 450 µl 反溶劑（甲苯 + 0.2 mg/ml PMMA）；PMMA 用來幫助鈣鈦礦把孔洞堵掉、薄膜更緻密。隨後在 60 °C 退火 20 min 同時完成結晶與聚合，最後用 CF4 電漿表面處理 3 秒封口。完整 PeLED 結構由下到上是 ITO / m-PEDOT:PSS / 鈣鈦礦 (20 nm) / TPBi (40 nm) / LiF (1 nm) / Al (100 nm)——後三層用真空熱蒸鍍完成，因為旋塗會用溶劑、會把鈣鈦礦溶掉。

   為什麼反溶劑要在 36 秒這個時機滴下、又為什麼整套退火只能用 60 °C？關鍵在『時序對齊』。甲苯本身跟 DMSO 互溶但不溶解鈣鈦礦鹽，作者一滴下，甲苯與 DMSO 立刻混在一起，原本鎖在 DMSO 裡的 CsBr、PbBr2、EABr 突然發現周圍變成『不能溶我』的環境，過飽和度瞬間衝高、整鍋一起成核 (nucleation)。這提供了大量奈米尺度種子，後面退火只負責讓種子排整齊、不再大幅成長。退火溫度選 60 °C 是因為它正好踩在兩個反應曲線的交點：AIBN 從這個溫度開始大量釋出自由基、鈣鈦礦也才剛要慢慢排整齊。兩者必須同步發生才能讓 OEGA 一邊串網、鈣鈦礦一邊長晶，網孔當場套住正在長大的晶簇、長到 11 nm 就被網擋住停止。這就是『動力學同步 (kinetic synchronization)』——這套工藝設計能讓 OEGA + AIBN 策略真正成立的根本原因。

   兩個看似次要的配方細節其實對效率影響很大。原版 PEDOT:PSS 的功函數（電子躍離材料所需的最低能量）約 5.0 eV，而 Cs0.7EA0.3PbBr3 的價帶頂在 5.8 eV，兩者差 0.8 eV、電洞要翻一道高牆才能注入。作者加入 PSS-Na 與 KBr 改質後，功函數被推高到接近價帶頂、電洞翻牆容易；附帶好處是表面潤濕性改善，鈣鈦礦前驅液不會收縮成水珠、薄膜更平整。反溶劑這邊也有調味——純甲苯抽乾 DMSO 的速度快但留下零星孔洞，元件電流容易從這些洞短路。多加 0.2 mg/ml PMMA 形成薄模板層，幫助鈣鈦礦把孔洞堵掉、薄膜更緻密。這兩個小改造都是為了把後面 OEGA 帶出的高 PLQY 真的轉換到元件效率。

   三件事任何一件出錯，整套策略就崩盤。第一，環境必須是 N2 手套箱：空氣中的濕度會跟 PbBr2 反應形成水合物破壞晶體；空氣中的氧分子本身是雙自由基 (·O–O·)，會搶先把 AIBN 釋出的活潑碎片吃掉、終止 OEGA 聚合鏈。第二，退火溫度不能貪快改到 100 °C：鈣鈦礦在 80 °C 以上幾秒內就衝完結晶，OEGA 串網需要 20 min 才完成，鈣鈦礦會比 OEGA 早結束、晶粒長到微米級才被網包起來——這時網只能包大塊、無法縮小。第三，反溶劑必須等旋塗 36 秒後才滴：太早滴的話前驅液層還很厚，甲苯只把表層 DMSO 洗掉、底層 DMSO 還在，上層先成核、下層後成核，薄膜出現雲紋與顆粒大小分佈不均。

4. 工具與材料:
   - **一步反溶劑法 (one-step anti-solvent approach)**: 旋塗中途滴入與 DMSO 互溶但不溶解鈣鈦礦的甲苯，瞬間把鹽從溶液擠出來成核。
   - **反溶劑 (anti-solvent, 甲苯 + 0.2 mg/ml PMMA)**: 旋塗 36 秒時滴入 450 µl，PMMA 同時幫助薄膜緻密化。
   - **m-PEDOT:PSS**: 改質版 PEDOT:PSS 電洞傳輸層，將商業液雙倍稀釋後與 PSS-Na + KBr 水溶液 1:1 混合，調高功函數以匹配 Cs0.7EA0.3PbBr3 價帶頂。
   - **UV-臭氧處理 (UV-ozone treatment)**: ITO 清洗後紫外+臭氧氧化表面殘渣，提升親水性，作 20 min。
   - **60 °C 低溫退火**: 踩在 AIBN 熱分解與鈣鈦礦慢結晶兩條曲線交點，使兩個反應動力學同步。
   - **動力學同步 (kinetic synchronization)**: 鈣鈦礦結晶與 OEGA 聚合在同一退火步驟同時進行，是策略成立的根本。
   - **CF4 電漿處理 (CF4 plasma)**: 退火後 3 秒表面處理，加一層氟封口。
   - **TPBi/LiF/Al**: 電子傳輸層 (40 nm) / 功函數修飾層 (1 nm) / 金屬背電極 (100 nm)，全部以真空熱蒸鍍完成。
   - **N2 手套箱**: 把水氣與氧氣降到 ppm 以下；前者保護 PbBr2 不水解，後者保護自由基不被氧消耗。

5. 與此篇文章的關係:
   在《In situ nanocrystal confinement for efficient blue perovskite LEDs》這篇文章中，作者要把 OEGA + AIBN 配方真正轉化為高效率藍光 LED，必須有一套能讓鈣鈦礦結晶與聚合反應同步發生的薄膜工藝。一步反溶劑旋塗 + 60 °C 退火這個低溫步驟解決了傳統高溫退火會讓鈣鈦礦『搶先長到微米級』的時序錯位，把上游的 OEGA 前驅液直接做成 20 nm 厚的奈米晶薄膜，提供給下游電極堆疊。

File: papers/nanocrystal-confinement-blue-peleds/method/statistics-grain-size-counting.md
# 統計分析與粒徑量測流程

1. 引用自哪篇 paper: nanocrystal-confinement-blue-peleds
2. Outline (任務主線): 統計分析與粒徑量測流程
3. Method:
   作者規定的粒徑量測流程很單純但條件很硬。每張 TEM 照片載入 Nano Measurer 影像量測軟體，人工或半自動在每顆方正立方體形狀的奈米晶上拉一條線，量它的『立方奈米晶邊長 (edge length of cubic nanocrystals)』作為這顆晶的尺寸——OEGA 處理後晶粒呈立方相、外形規整，邊長是三個方向都相等的特徵尺寸，比直徑或外接圓更明確、更可重複。重疊或聚集的顆粒一律排除：TEM 是二維投影，兩顆 11 nm 奈米晶疊在一起時投影輪廓會像 ~20 nm 大粒，若保留就會把粒徑分布人為向右拉。取樣面上，每組配方必須蒐集 ≥ 100 顆，並且這些顆粒來自同一片網格的不同區域與不同樣品，避免把局部好區當成全片代表。

   100 顆下限的背後是一條簡單的算式：平均尺寸的不確定度約以 $\sigma/\sqrt{N}$ 縮小（$\sigma$ 是粒徑分布的標準差，N 是樣本數）。若分布相對標準差約 30%（如 11 ± 3 nm），N = 100 把平均的標準誤差壓到約 3%，能可信地宣稱『OEGA 1% 與其他配方的微小差異真實存在』；若只量 20 顆，標準誤差會擴大 ~2.2 倍，OEGA 1% vs. MPEG-MAA 1k (9 nm) 這類接近的差距就會被雜訊掩蓋。鈣鈦礦 LED 領域比的是粒徑階梯，少於 100 顆基本上沒有判別力。

   粒徑統計回答『奈米晶有沒有真的變小』；接下來換到元件層級，要回答的是『同樣配方做成 PeLED 有沒有重現性』。器件統計把多片獨立做出的 PeLED 視為各自獨立的樣本：作者每個配方一次做 32 片，每片獨立量它的最高 EQE，畫成『32 顆元件直方圖』——對照組平均 9.0%、OEGA/PEA 19.5%。32 片是 OLED/PeLED 領域常見的下限，能同時呈現平均效能與分布形狀，並把平均 EQE 的標準誤差壓到小於 1 個百分點。除了 EQE 直方圖，作者另外做 32 片 OEGA 薄膜的 PL 峰位直方圖，平均從 490.8 nm 微移到 490.0 nm，獨立驗證『藍光顏色批次間一致』。最後，作者把代表性元件送到獨立的第三方實驗室再量一次 EQE，排除自家儀器系統性偏高的疑慮，作為紀錄數字級別成果的清白證明。

   鈣鈦礦 LED 領域歷史上多次出現『單顆冠軍刷紀錄、別人重現不出來』的案例。如果作者只報那顆 21.8% EQE 冠軍而沒有平均與直方圖，審稿人與下游讀者無法分辨『這配方真的厲害』與『32 顆裡只有那一顆碰巧好』。32 片直方圖讓 9.0% → 19.5% 的平均差距變成可重現的事實，而非僥倖；PL 峰位直方圖再補上『顏色一致性』；第三方交叉驗證再補上『儀器無偏』。三層保險缺一不可。

4. 工具與材料:
   - **Nano Measurer**: 影像量測軟體，作者用它在 TEM 照片上人工或半自動量奈米晶的邊長。
   - **Edge length of cubic nanocrystals**: 立方奈米晶邊長：以方正立方體三個方向相等的邊作為單顆奈米晶的特徵尺寸，定義明確、可重複，避免不同人對直徑/長軸定義不一。
   - **≥ 100 particles per sample**: 每組配方至少蒐集 100 顆奈米晶量測，使平均尺寸的標準誤差壓到約 3%，足以分辨不同配方的微小差距。
   - **Multiple regions / multiple samples**: 顆粒必須來自同一片網格的不同區域與不同樣品，避免局部好區被當成全片代表。
   - **Exclude overlapping/aggregated particles**: 排除重疊或聚集顆粒：TEM 是 2D 投影，重疊會被誤量為單一大粒，聚集則已非單一奈米晶，保留會把分布向右拉。
   - **Histogram of 32 devices**: 32 顆元件直方圖：每個配方獨立做 32 片 PeLED 各自量 EQE，pristine 平均 9.0%、OEGA/PEA 平均 19.5%。
   - **PL peak histogram (32 films)**: 32 片 OEGA 薄膜的 PL 主波長直方圖，平均從 490.8 nm 微移到 490.0 nm，獨立驗證藍光顏色批次間一致。
   - **Third-party laboratory cross-check**: 把代表性元件送到獨立的第三方實驗室再量一次 EQE，排除自家儀器系統性偏高的可能。

5. 與此篇文章的關係:
   在《In situ nanocrystal confinement for efficient blue perovskite LEDs》這篇文章中，作者為了支持『OEGA 把奈米晶從 270 nm 縮到 11 nm』與『OEGA/PEA 把 EQE 推到 21.8%』這兩個紀錄級宣稱，採用了標準化的粒徑量測與器件統計流程。粒徑端用 Nano Measurer 在 ≥ 100 顆立方奈米晶上量邊長並排除重疊，把樣本內雜訊壓到能分辨配方間 1–2 nm 差距的程度；器件端用 32 片獨立元件的 EQE 直方圖與 PL 峰位直方圖，再加第三方實驗室交叉驗證，把『冠軍元件 vs. 可重現配方』的疑慮一次擋掉。這套統計骨架讓全篇所有比較數字都站得住。

File: papers/nanocrystal-confinement-blue-peleds/method/temp-pl-fwhm-independent-boson.md
# 溫變 PL 線寬擬合：獨立玻色子模型萃取 LO 聲子能量與電子-聲子耦合

1. 引用自哪篇 paper: nanocrystal-confinement-blue-peleds
2. Outline (任務主線): 溫變 PL 線寬擬合：獨立玻色子模型萃取 LO 聲子能量與電子-聲子耦合
3. Method:
   作者把鈣鈦礦樣品放進液氮低溫量測台 (Oxford OptistatDN-V)，這台設備能把樣品冷到 100 K 再慢慢升到 325 K，每升幾度就停下來。在每個溫度下用 375 nm 紫外雷射照射樣品激發鈣鈦礦發光，量測射出來的光譜——光譜在發光峰附近呈一個鐘形，用半高寬 (FWHM) 描述「胖瘦」。低溫時 PL 譜窄、高溫時變胖。為什麼挑這個溫度範圍？100 K 時 kBT ≈ 9 meV 遠小於 LO 聲子能量 ELO（~30 meV），LO 聲子占據數幾乎是零、能乾淨分離出與溫度無關的 Γ0 截距；325 K 是室溫稍上限，更高溫鈣鈦礦會開始熱降解、PL 反映的是不可逆破壞、不能 fit 模型；100→325 K 中間正好覆蓋 Bose-Einstein 函數轉折最劇烈的區段，曲率清楚，γLO 跟 ELO 才能擬合得精準。

   PL 寬度反映「電子在發光前能量分布有多散」。溫度升高、晶格振動越來越劇烈、電子能量被分散到不同的振動次態，PL 譜就被拉胖——這個現象就叫電子-聲子耦合。公式 Γ(T) = Γ0 + γac·T + γLO/(exp(ELO/kBT) − 1) + γimp·exp(−Eb/kBT) 四項各有來源：Γ0 是溫度無關的不均勻寬化與雜質貢獻；γac·T 是聲學聲子（晶格像聲波一樣的低頻振動）的線性貢獻；γLO/(exp(ELO/kBT)−1) 是這篇文章最關心的項——括號裡是 Bose-Einstein 統計（光學聲子是玻色子，占據數 n = 1/(exp(ELO/kBT)−1)），溫度越高、kBT 越接近 ELO，占據數急速增加；γLO 是「每個 LO 聲子能把電子能量打散多少」。在離子型晶體如鈣鈦礦，縱光學 (LO) 聲子讓 Pb²⁺ 跟 Br⁻ 反向震盪、產生瞬時靜電場 (Fröhlich 耦合)，對電子能量的影響遠強於聲學聲子；高溫段 FWHM 幾乎完全由 γLO·n(ELO,T) 主導，所以拿實驗 FWHM(T) 去 fit 公式最重要的就是讀出 ELO 跟 γLO。模型背後是獨立玻色子近似 (Independent Boson Model)，假設電子同時跟很多振動模互動但這些振動模彼此獨立。

   實驗對比：pristine（正交相 γ）γLO = 228 meV、ELO = 39.2 meV；OEGA（立方相 α）γLO = 115 meV、ELO = 28.7 meV——耦合強度直接砍半。物理直覺：γ 相的 PbBr6 八面體歪斜，Pb-Br 鍵長不對稱、鍵角偏離 90 度；LO 聲子讓 Pb 跟 Br 反向震盪時，因為原本就歪斜，瞬時偶極矩特別大、瞬時靜電場特別強、電子被拉扯得兇——γLO 大。α 相的 PbBr6 八面體方正對稱，LO 震盪產生的偶極矩較對稱、部分抵消，γLO 較小。這個量測結果是「立方相→低八面體扭曲→低電子-聲子耦合→低非輻射損耗」整個因果鏈的光物理印記。前提是樣品結構乾淨——HRTEM、EELS 已確認 OEGA 處理後是均勻立方相、pristine 是均勻正交相，才適合直接 fit 單一模型；如果薄膜含多種相或不同尺寸晶粒，PL 譜會變多峰疊加、擬合的 γLO 會被峰間距污染。同樣地，γimp·exp(−Eb/kBT) 項在這篇文章中被驗證「可忽略」，避免熱啟動雜質散射被錯歸給 γLO 而過估電子-聲子耦合。

4. 工具與材料:
   - **光致發光 (PL)**: 用雷射激發樣品、樣品釋出光子，量測波長 vs. 強度即為 PL 譜。
   - **半高寬 (FWHM)**: 在峰高一半的地方量左右兩邊的波長差；本研究讀 FWHM 隨溫度的變化萃取電子-聲子耦合。
   - **Oxford OptistatDN-V 液氮低溫量測台**: 把樣品冷到 100 K 再慢慢升到 325 K 的低溫量測台，本研究用 375 nm 雷射激發。
   - **縱光學聲子 (LO phonon)**: 晶格中陰陽離子反向震盪的高頻振動，能量遠高於聲學模；產生瞬時靜電場 (Fröhlich coupling) 主導電子-聲子耦合。
   - **電子-聲子耦合強度 γLO**: 公式中每個 LO 聲子能把電子能量打散多少的耦合常數；pristine 228 meV → OEGA 115 meV，砍半。
   - **LO 聲子能量 ELO**: 縱光學聲子的振動量子能量；pristine 39.2 meV → OEGA 28.7 meV，立方相 LO 聲子被軟化。
   - **Bose-Einstein 占據統計**: n = 1/(exp(ELO/kBT)−1)；玻色子的平均占據數，溫度越高 n 越大，公式中括號項即此。
   - **獨立玻色子模型 (Independent Boson Model)**: 假設電子同時跟多個獨立振動模互動的近似，可解析推導 FWHM(T) 公式 (Wright 2016, Lao 2019, Li 2021)。
   - **聲學聲子 γac·T 項**: 晶格像聲波一樣的低頻振動，占據數對溫度近似線性；FWHM 中的線性貢獻。
   - **雜質散射 γimp·exp(−Eb/kBT)**: 熱啟動的雜質散射貢獻；本研究中驗證可忽略，避免污染 γLO 萃取。
   - **Fröhlich 耦合**: 離子晶體中 LO 聲子的瞬時靜電場拉扯電子能量的機制，是極性鈣鈦礦電子-聲子耦合的主導項。

5. 與此篇文章的關係:
   在《In situ nanocrystal confinement for efficient blue perovskite LEDs》這篇文章中，作者為了證明 OEGA 處理後鈣鈦礦從正交相轉到立方相真的改善了光物理性質，採用溫變 PL FWHM(T) 配合獨立玻色子模型萃取 LO 聲子能與電子-聲子耦合。輸入是 100–325 K 區間的 PL 光譜（375 nm 激發、Optistat 量測），輸出是 γLO 從 228 meV 砍半到 115 meV、ELO 從 39.2 meV 降到 28.7 meV 兩組數字，把「八面體扭曲下降→電子-聲子耦合下降→非輻射損耗下降」這條因果鏈量化，為 83% PLQY 提供光物理層級的獨立佐證。

File: papers/nanocrystal-confinement-blue-peleds/method/vasp-surface-phase-stability.md
# VASP 表面結合能與相穩定性 DFT 計算

1. 引用自哪篇 paper: nanocrystal-confinement-blue-peleds
2. Outline (任務主線): VASP 表面結合能與相穩定性 DFT 計算
3. Method:
   鈣鈦礦是無限延伸的晶體，必須用週期性 DFT 軟體 (VASP) 配合平面波 + 週期邊界條件描述。要算表面就在計算盒子上下加 25 Å 真空層，模擬出一個「上下兩面都裸露」的薄板 (slab model)。slab 設定上：厚度方向取 6 層八面體（中間數層恢復體相電子環境）、真空層 25 Å（隔絕上下表面影像互擾）、橫向 2×2 supercell（讓表面吸附配體不跟自己的鏡像太近）。表面能 Esurf = (Eslab − N·Ebulk − 求和 ni·µi) / (2A)：把薄板總能減掉等量原子在體相時的能量，再除以 2A 是因為薄板有上下兩個表面、每個面積為 A； 求和 ni·µi 補償化學計量不整時的能量差。化學勢 µ 必須滿足 µCsBr + µPbBr2 = E_CsPbBr3（體相平衡）且 µCsBr ≤ E_CsBr、µPbBr2 ≤ E_PbBr2（純物質不會自發析出），對應實驗的富 Cs 與富 Pb 兩個端點。

   拿到表面能與體相能量之後，作者把它組合成奈米晶能量模型 ENC = Δbulk + Δsurf 推臨界尺寸。Δbulk 來自相 A vs. 相 B 的單位體積能量差（α 內部比 γ 稍高），跟邊長 d 的三次方成正比；Δsurf 來自相 A vs. 相 B 的表面能差，跟邊長 d 反比（Δsurf = 2V_unit· 求和 Esurf / d）。對一個邊長 d 的立方體，表面/體積比 = 6/d——粒子越小這個比例越大，「斷面原子」相對於「內部原子」的比例急速放大。當粒徑縮到某個臨界值 dcrit，立方相的「表面便宜」剛好抵掉「體相吃虧」，再小就翻轉變成立方相更穩定。這就是為什麼小晶粒會強迫亞穩的高溫相在室溫穩定下來。

   問題是純 CsPbBr3 預測的臨界尺寸只有約 2 nm，跟實驗的 11 nm 立方相差了一個量級。作者用 PBEsol 泛函（固體優化版 GGA，晶格常數與相能差比 PBE 準）+ r²SCAN（算能隙更準）+ PBE+D3-BJ（算配體吸附帶 van der Waals 校正）分工處理三類觀測量，並引入兩個額外因素彌合落差：(a) EA+ 比 Cs+ 大，把原本歪斜的 γ 相 PbBr6 八面體「撐開」趨近方正的 α 相結構，α–γ 體相能差 Δbulk 從純 CsPbBr3 的 0.107 eV 急降到 Cs0.75EA0.25PbBr3 的 0.001 eV——幾乎一樣穩，dcrit 因此往大粒徑推；(b) OEGA-like 配體吸附進一步降低立方相表面能，提供額外動能屏障阻止 α 變回 γ。兩個機制同時納入後，理論的 dcrit 才能跟實驗的 11 nm 對上——這正是這篇文章 multi-scale 整合的價值。

4. 工具與材料:
   - **VASP**: 週期性 DFT 軟體，用平面波 + 週期邊界條件模擬無限晶體與表面 slab。
   - **投影增強波方法 (PAW)**: 把芯層電子的高頻訊號變換掉，使平面波只需描述價層，大幅降低計算量。
   - **平面波截斷能 500 eV**: 決定平面波基組大小的截斷參數，500 eV 對 Cs/Pb/Br 系統足夠收斂。
   - **PBEsol 泛函**: 固體優化版 GGA 交換關聯泛函，晶格常數與相間能差比 PBE 準，用於相穩定性計算。
   - **r²SCAN meta-GGA**: 高階交換關聯泛函，能隙計算比一般 GGA 接近實驗值。
   - **Slab 模型**: 在計算盒子上下加真空層模擬鈣鈦礦表面；本研究 6 層八面體厚、25 Å 真空、2×2 lateral supercell。
   - **表面能 Esurf**: Esurf = (Eslab − N·Ebulk − 求和 ni·µi) / (2A)；單位面積上「切開晶體所付出的能量」。
   - **化學勢約束**: µCsBr + µPbBr2 = E_CsPbBr3 且各自 ≤ 純物質上限，定義鈣鈦礦穩定存在的化學條件視窗。
   - **ENC = Δbulk + Δsurf**: 奈米晶能量模型，Δbulk 隨 d³ 放大、Δsurf 隨 1/d 放大；兩者相等處即臨界尺寸 dcrit。
   - **EA+ 取代**: 用較大的 EA+ 取代部分 Cs+，把 α–γ 體相能差 Δbulk 從 0.107 eV 壓到 0.001 eV，dcrit 因此推大。
   - **立方相 (α-Pm-3m) vs. 正交相 (γ-Pnma)**: CsPbBr3 的兩種對稱結構；體相 γ 穩、奈米尺度 α 穩，本研究實驗看到 11 nm 立方相。

5. 與此篇文章的關係:
   在《In situ nanocrystal confinement for efficient blue perovskite LEDs》這篇文章中，作者為了解釋實驗看到的「11 nm 立方相奈米晶」為什麼會在室溫熱力學穩定，採用 VASP 週期性 DFT 算 α/γ 相的體相能差、表面能與配體吸附貢獻，再代入 ENC = Δbulk + Δsurf 推算臨界尺寸。輸入是 CsPbBr3、Cs0.875EA0.125PbBr3、Cs0.75EA0.25PbBr3 的晶體結構與 OEGA-like 配體幾何；輸出是「EA+ 混合把 Δbulk 從 0.107 eV 壓到 0.001 eV、配體吸附壓低 α 相表面能」這兩個關鍵數字，為實驗觀察到的 11 nm 立方相奈米晶提供熱力學解釋。
