Repository: wenjchao/wenjchao.github.io

File: papers/next-generation-cell-based-therapeutics/method/immunoisolation-hydrogel.md
# 免疫隔離水膠的化學修飾與物理形貌設計

1. 引用自哪篇 paper: next-generation-cell-based-therapeutics
2. Outline (任務主線): 免疫隔離水膠的化學修飾與物理形貌設計
3. Method: 
   免疫隔離水膠是一層泡著水的高分子網，把治療細胞整團裹在裡面。這層網要同時做兩件相反的事。一方面它必須是半透的（semi-permeable hydrogel）：氧氣與葡萄糖這些養分要進得來，一氧化氮（NO）、活性氧（ROS）與細胞激素（免疫細胞之間互相喊話的訊號蛋白）這些小分子要能自由通過，細胞做出來的治療蛋白要出得去。另一方面，它必須讓宿主的免疫細胞碰不到裡面的細胞。之所以「碰不到」就夠，是因為排斥異體細胞的兩支主力——T 細胞與自然殺手細胞——動手的方式都需要先貼上去、面對面接觸；一層網卡在中間，這兩條殺傷路徑就等於被拔掉插頭。這也是封裝路線最吸引人的地方：擋的是接觸，不必把病人整個免疫系統關掉。可行性最早由海藻酸鈉（alginate，一種從海藻萃取出來的膠）證明——把大鼠胰島包起來植進免疫系統完好的動物體內，異體細胞維持了幾週的功能（REF.49）；靈長類版本則是把 alginate 封裝的異體胰島放進獼猴腹腔內由大網膜圍成的囊袋（omental bursa），取得長期的免疫保護（REF.163, Bochenek, Nat Biomed Eng 2, 810）。「幾週」這個數字很關鍵，它同時證明了封裝有效，也預告了封裝會失敗。
   封裝球裡的細胞不是被殺死的，是被悶死的。身體對任何植入物都會跑同一套流程，也就是異物反應（FBR），而且順序固定。第一步，血液裡的蛋白——補體、凝血因子、細胞外基質蛋白、白蛋白——先黏滿球的表面。第二步，這層蛋白等於一張邀請函，把顆粒球與巨噬細胞招來並黏上去。第三步，貼在表面的巨噬細胞彼此融合，變成多核的異物巨細胞（foreign body giant cell），並放出訊號把肌纖維母細胞（myofibroblast）叫過來。肌纖維母細胞一到，就大量分泌促纖維化因子與膠原蛋白，把球裹成肉芽腫與一層厚厚的纖維殼。到這裡可溶的東西再也擴散不進去，裡面的細胞缺氧餓死，療效跟著結束（REF.176–180）。這條鏈子有一個明確的分子重心：作者群在囓齒類與非人靈長類身上把 CSF1R（colony stimulating factor-1 receptor）指認為異物反應的核心元件（REF.176, Doloff, Nat Mater 16, 671），而 CSF1R 正是巨噬細胞賴以生存與增殖的受器。也就是說，真正把纖維化推起來的引擎落在巨噬細胞這一環。
   知道引擎在巨噬細胞，並不等於知道要把材料改成什麼樣子——沒有人事先知道哪一種表面化學能讓巨噬細胞不想黏上來。所以作者反過來做：把各式各樣的小分子共價接到 alginate 上，一次做出一整套修飾版本，也就是組合式水膠庫（combinatorial hydrogel library），再把它們一起植進小鼠腹腔，直接比較每一種材料表面的異物反應、細胞與巨噬細胞附著量、膠原蛋白沉積量（REF.184, Vegas, Nat Biotechnol 34, 345, 2016）。這種不預測、直接在活體裡比結果的做法叫體內表型篩選（in vivo phenotypic screening）。有意思的是規律是篩完才浮出來的：勝出的三個最佳修飾分子共同帶著一個三唑（triazole）骨架，研判這個結構是抑制纖維化的關鍵。接著這批贏家搬到非人靈長類身上再驗一次，仍然贏（REF.185），這一步才讓它們值得往人身上推。最後的產物是 SIG-001，一顆雙腔室微球：外層是這種低結疤的修飾材料，內室裝著會分泌人類凝血因子 VIII 的工程化人類細胞，已經進入 A 型血友病的首次人體臨床試驗（REF.186, Shapiro, Blood 136 Suppl 1, 8, 2020）。
   免疫隔離水膠的另一條化學路線，乾脆回頭對付整條纖維化級聯的第一步。既然蛋白吸附是免疫活化與纖維化的起手式，那就讓蛋白根本黏不上去（REF.187）。兩性離子（zwitterionic）材料的分子上同時帶著正電與負電基團，能把水分子牢牢抓在表面，形成一層超親水的水膜；蛋白要吸附得先把這層水擠開，能量上划不來，於是滑掉了——這就是超低沾附（ultra-low-fouling）的意思。實測上，PCBMA（poly(carboxybetaine methacrylate)）水膠植進小鼠皮下後，跟 pHEMA 對照組比，植入物周圍不但長出新血管，聚集過來的巨噬細胞還呈現抗發炎的表型（REF.188, Jiang & Cao, Adv Mater 22, 920）。同一套塗層也被拿去降低連續血糖監測器這類植入式醫材的免疫反應（REF.183, Yesilyurt；REF.189, Xie, Nat Biomed Eng 2, 894），代表它不挑載體。回到細胞封裝，最新的版本是把 sulfobetaine 接到 alginate 上，在囓齒類、犬與豬三種動物身上都壓下了異物反應，足以支撐長期的胰島免疫隔離（REF.190, Liu, Nat Commun 10, 5262）。連做三種動物不是為了湊數：小鼠身上的勝負並不自動複製到大型動物。
   封裝材料的表面化學之外，純粹的物理形狀也是旋鈕，而且本文在這裡給出了最明確的可操作規格：在囓齒類與靈長類身上比較不同大小的球形植入物，直徑 1.5 mm 以上的球能在體內長期維持極低的異物反應（REF.181, Veiseh, Nat Mater 14, 643, 2015）。要注意本文只把它當成一條經驗規格給出，並沒有解釋為什麼門檻落在 1.5 mm。表面紋路是另一個獨立的旋鈕：在高分子表面壓印細條紋（grating）會改變巨噬細胞的行為，而且這個效應與條紋尺寸和表面化學都無關；條紋尺寸較大時，連免疫細胞對旁邊平坦對照面的黏附都會被影響（REF.196, Chen, Biomaterials 31, 3479）。更小的尺度也算數：奈米級的粗糙度會提高蛋白吸附，進而改變免疫細胞的交互作用（REF.196, 197）；鈦奈米管的管徑同樣可以調來降低巨噬細胞附著與異物反應（REF.199, Rajyalakshmi）。
   評估封裝材料時最容易被騙的地方，是拿短期實驗當成功。最早的 alginate 實驗已經證明幾週的功能沒問題，所以撐了幾週本身沒有鑑別力——異物反應是照順序慢慢跑完的，蛋白沉積、巨噬細胞聚集、肌纖維母細胞進場、膠原蛋白堆起來，全都要時間。實驗若在纖維殼成形之前就收尾，看到的會是一顆漂亮的球和一群活得好好的細胞，結論卻是錯的。物種是同一個陷阱的另一面：本文特別把小鼠結果成功外推到非人靈長類當成里程碑來寫，正說明這一步不是自動成立的。而一旦纖維殼真的長出來，就沒有回頭路——擋住的不只是免疫細胞，氧氣、葡萄糖與治療蛋白都一起被擋在外面，本文給的因果鏈到「移植細胞死亡、療法失敗」就結束，沒有提出任何事後補救的手段。所以免疫隔離水膠的每一個旋鈕——小分子修飾、兩性離子材料、尺寸與紋路——都是預防性的，全都得在植入之前調好。
4. 工具與材料: 
   - **半透水膠網絡 (semi-permeable hydrogel)**: 泡著水的高分子網，讓養分、氧氣與治療蛋白自由進出，同時不讓免疫細胞碰到裡面的封裝細胞。
   - **海藻酸鈉 (alginate)**: 從海藻萃取出來的膠，是最早證明可行、也是後續各種化學修飾都建立在上面的封裝材料。
   - **網膜囊 (omental bursa)**: 腹腔內由大網膜圍成的囊袋，本文中是獼猴封裝異體胰島的植入部位。
   - **異物反應 (FBR)**: 身體對任何植入物都會跑的固定流程：蛋白沉積、免疫細胞附著、纖維化，最終把植入物裹成一層纖維殼。
   - **異物巨細胞 (foreign body giant cell)**: 貼在材料表面的巨噬細胞互相融合而成的多核細胞，是纖維化級聯的中段。
   - **肌纖維母細胞 (myofibroblast)**: 被異物巨細胞招募過來、大量分泌促纖維化因子與膠原蛋白的細胞。
   - **CSF1R (colony stimulating factor-1 receptor)**: 巨噬細胞賴以生存與增殖的受器，在囓齒類與非人靈長類中被指認為異物反應的核心元件。
   - **組合式水膠庫 (combinatorial hydrogel library)**: 把各式小分子共價接到 alginate 上，一次做出一整套修飾版本的材料集合。
   - **體內表型篩選 (in vivo phenotypic screening)**: 不預測機制，直接把候選材料一起植入動物體內比結果的篩選方式。
   - **三唑 (triazole)**: 三個勝出修飾分子共有的化學骨架，研判是抑制纖維化的關鍵結構。
   - **SIG-001**: 外層是低結疤修飾材料、內室裝著會分泌人類凝血因子 VIII 細胞的雙腔室微球，已進入 A 型血友病首次人體臨床試驗。
   - **兩性離子材料 (zwitterionic biomaterials)**: 分子上同時帶正負電、能抓住水形成超親水水膜、讓蛋白黏不上去的超低沾附材料；代表為 PCBMA 與 sulfobetaine 修飾的 alginate。
   - **細條紋 (grating)**: 壓印在高分子表面的細條紋，會改變巨噬細胞行為，且此效應與條紋尺寸和表面化學無關。
5. 與此篇文章的關係: 
   在《Engineering the next generation of cell-based therapeutics》這篇文章中，作者為了讓異體細胞在不吃免疫抑制藥的情況下長期存活，把免疫隔離水膠的表面化學、尺寸與形貌都當成可調參數。這組設計要解決的瓶頸是異物反應：封裝球外面長出的纖維殼會把養分擋住、把細胞悶死，使早期封裝只撐得了幾週。它吃進工程化的治療細胞，交出一顆長期不結疤的封裝球，供下游放大成可回收的巨型裝置。
