Repository: wenjchao/wenjchao.github.io

File: papers/ultrasmall-dielectric-plasmonic-nanolasers/method/cell-viability.md
# 細胞培養、LP 標記與 CCK8 存活率測試

1. 引用自哪篇 paper: ultrasmall-dielectric-plasmonic-nanolasers
2. Outline (任務主線): 細胞培養、LP 標記與 CCK8 存活率測試
3. Method:
作者把整套驗證拆成三條同時跑的線來對應三個要回答的問題。第一條「粒子有沒有毒」：把矽殼包好的 LP 加進 96 格塑膠盤 (96-well plate) 上養的細胞裡，等 24 / 48 / 72 小時後用 CCK8 比色套組量還剩多少活細胞——CCK8 套組裡有一種淡色四唑鹽 (WST-8)，會被活細胞粒線體內的脫氫酶還原成橘色可溶產物 (formazan)，直接把 96-well 板放進酶標儀讀 OD 450 nm 的吸光度，橘色越深代表活細胞越多。第二條「粒子有沒有進去」：用粒子:細胞 = 4:1 的比例把 LP 撒進玻底盤上養的細胞，讓細胞自己去吞，24 小時後洗掉沒被吞的粒子、用 4% 甲醛 (paraformaldehyde, PFA) 把細胞內蛋白質共價鍵結成網、「凍在當下那一秒」再用共聚焦顯微鏡 (Olympus FV3000 confocal) 掃出多層影像確認粒子確實在細胞裡。第三條「進去以後條碼還讀不讀得到」：直接量細胞內雷射粒子的光譜，確認雷射峰仍然存在且可辨識。

這三條線都建立在「細胞願意主動把粒子吞進來」這件事上，所以粒子表面要掛 PEI。細胞膜表面帶負電（磷脂雙層朝外的頭基與膜上醣蛋白多半是負電），若粒子表面中性或負電，兩者靜電相斥，細胞不會主動吞。PEI (polyethylenimine) 是一種富含胺基、在生理 pH 下大量質子化帶正電的高分子。掛在矽殼外，粒子表面就變成正電，靜電吸附到細胞膜上；細胞膜再把這塊「黏著點」內陷成小囊泡包起粒子送進細胞質——這個過程叫細胞內吞 (endocytosis)。PEI 不是有毒或有活性，它只是把粒子從「細胞不理」變成「細胞主動搬進來」。

至於為什麼挑這四種細胞、這個比例、這三個時間點？四種細胞各自代表不同的吞噬行為與細胞形態，涵蓋度剛好夠說「這套 LP 對不同細胞都能用」：HeLa 與 MCF-7 是貼壁生長的上皮癌細胞，靠一般內吞吸粒子；RAW 264.7 是專業吞噬細胞，會用胞飲作用大口吞外來顆粒；Jurkat T 是懸浮生長的 T 淋巴細胞。兩種培養條件也對應這種差異——貼壁細胞用 DMEM + 10% FBS，懸浮細胞用 RPMI 1640 + 10% FBS。粒子:細胞 = 4:1 是「條碼可讀性 vs. 物理過載」的折衷：一顆細胞平均吞進幾顆粒子，光譜有「幾根峰」的組合可辨識，但又不會多到塞爆。時間點選 24 / 48 / 72 h 是因為毒性可能急性、中期或慢性都會出現——24 h 抓「進入細胞就殺死」的急性毒，48 h 抓「1-2 天後代謝崩潰」的中期毒，72 h 抓「細胞是否還能正常增殖」的慢性毒；每個時間點六重複 (n = 6) 是可以做基本統計比較的最低組數。

最後，整套流程有兩個地方跳過就整組資料報廢。第一是「洗掉沒被吞的粒子」：加 LP 6 h 後先換一次培養基把大量沒吸進去的粒子沖走，24 h 後再用 DPBS 洗三次確保視野乾淨；否則殘留粒子會沉在孔底干擾 CCK8 比色，也會在共聚焦畫面裡淹掉細胞內粒子的訊號。第二是「以未處理細胞為 100% 對照」：CCK8 讀出來的 OD 絕對值受當天孔盤配製、初始接種數、酶標儀校準等變因影響，光看絕對值毫無意義；作者在同一片 96-well 板上留一組完全沒加 LP 的細胞當「這一天這一塊板的正常值」設為 100%，其他組除以它做百分比，才有辦法跨時間點、跨批次比較，宣稱「粒子對細胞無影響」。
4. 工具與材料:
- **ATCC (American Type Culture Collection)**: 四種細胞株的來源，是全球最常用的標準細胞庫。
- **DMEM (Dulbecco's Modified Eagle Medium)**: 貼壁細胞常用的高糖培養基，含 10% FBS + 1% 青黴素/鏈黴素。
- **RPMI 1640**: 淋巴細胞常用的培養基，Jurkat T 使用，含 10% FBS + 1% antibiotic-antimycotic。
- **CCK8 (Cell Counting Kit-8)**: 以 WST-8 四唑鹽被活細胞脫氫酶還原為橘色 formazan 的比色套組，OD 450 nm ∝ 活細胞數。
- **96-well plate**: 3000 cells/well 的孔盤，每組六重複做 CCK8 統計。
- **粒子:細胞 = 4:1**: 加藥比例，兼顧條碼可讀性與不使細胞內粒子過載。
- **24 / 48 / 72 h 時間點**: 覆蓋急性、中期與慢性細胞毒性的三個檢查時窗。
- **PBS / DPBS**: 等滲透壓緩衝液，前者用於重懸粒子、後者用於固定前洗掉未內吞粒子。
- **4% PFA (paraformaldehyde)**: 4% 甲醛，把細胞蛋白質共價鍵結成網、凍住細胞方便共聚焦拍靜態影像。
- **Olympus FV3000 confocal**: 共聚焦顯微鏡，掃出多層影像確認粒子在細胞內位置與量細胞內雷射光譜。
- **PEI (polyethylenimine)**: 帶正電的胺基高分子，掛在矽殼外表面，靜電吸附細胞膜誘發內吞。
5. 與此篇文章的關係:
在《Ultrasmall InGa(As)P Dielectric and Plasmonic Nanolasers》這篇文章中，作者為了把奈米雷射粒子推進「活細胞光學條碼」的實際應用，採用了 CCK8 存活率測試搭配共聚焦內吞驗證。它解決了「材料端做出漂亮的粒子，但生物端不知道細胞是否願意吞、會不會被毒死」的瓶頸；上游吃 Stöber TEOS + PEI 塗覆好的 LP，下游把四種細胞的存活曲線與細胞內雷射光譜交給論文結論——證明這套粒子可在四種主流細胞株中被主動內吞、72 h 內對存活無顯著影響、且細胞內仍能發出可辨識的窄頻雷射條碼。

File: papers/ultrasmall-dielectric-plasmonic-nanolasers/method/pump-spectroscopy.md
# 脈衝光泵浦、高光譜顯微：閾值、線寬與遠場影像

1. 引用自哪篇 paper: ultrasmall-dielectric-plasmonic-nanolasers
2. Outline (任務主線): 脈衝光泵浦、高光譜顯微：閾值、線寬與遠場影像
3. Method:
作者把三塊儀器串成一整套「顯微雷射診斷台」：4 ns 的可見光脈衝雷射作為泵浦光，聚焦成 FWHM ~20 μm 的光斑打在單顆奈米盤上；Nikon 空氣物鏡（0.6 或 0.9 NA）先送泵浦光下去、再把盤發出的光收上來；收光路徑分兩條——走影像端進 Andor Luca EMCCD 拍下「這顆盤發的光在遠處呈現什麼形狀」（遠場輻射圖），走光譜端進 Andor Shamrock 光柵光譜儀 + EMCCD 把光按波長攤開得到 spectrum。掃描泵浦能量並記錄輸出總亮度就得到一條「打多重 → 響多大」的 light-in-light-out (L-L) 曲線；閾值以下盤只自發發光，L-L 平緩、光譜寬達 20 nm；一過閾值 L-L 突然變陡並轉直線，同一顆盤的光譜線寬同時塌陷到 0.15–0.2 nm，光譜只剩一根單一峰。三個特徵一起出現才判定為雷射。泵浦光源有兩套分工：光參量振盪器 OPO (Optotek HE 355 LD) 調至 560 nm、20 Hz、4 ns，跟 660 nm 訊號差 100 nm 方便用濾光片乾淨擋掉泵浦光；頻率倍增 Nd:YAG (532 nm)、1 kHz、4 ns，重複率比 OPO 快 50 倍，用來做「連續打 10⁶ 次看波長漂多少」的長時間穩定性測試。光譜儀狹縫寬 20 μm，實測波長解析度約 0.13 nm，比雷射線寬 0.15–0.2 nm 還細，才有辦法量到真正的窄而不是儀器的假窄。

為什麼還要多做「遠場輻射圖」而不只看光譜？因為光譜只告訴你波長、L-L 只告訴你有沒有雷射，都答不出「這束光是靠盤裡哪一個 WGM 模式撐起來的」。每個 WGM 階數 m 各有獨特的花瓣或環狀輻射圖樣，作者把量到的遠場圖跟 FDTD 模擬的各階模態一一比對，就能判定「這顆盤是靠 TE₄₁ 還是更高階 SPP mode 起雷射」，把觀察到的閾值、線寬、Purcell factor 全綁回一個具體物理模態上。影像與光譜端都用 EMCCD (electron-multiplying CCD) 也是有原因的：單顆奈米盤一發脈衝的光子數不多，一般 CCD 的讀出雜訊會把訊號淹掉；EMCCD 在讀出前多加一段「電子倍增區」，每顆電子被電場加速撞矽原子打出更多電子，像連鎖反應把訊號放大幾百上千倍，讀出雜訊就相對可忽略。脈寬選 4 ns 是熱與非線性兩把火之間的折衷：飛秒瞬間能量密度太高會激發非線性甚至打壞盤，CW 或更長脈衝熱來不及散、增益下降甚至半導體被烤白；4 ns 長過載子壽命（~1 ns 級）足以近似穩態雷射，又短過熱擴散時間、幾乎不發熱，加上 20 Hz–1 kHz 之間有 1–50 ms 間隔讓上一顆脈衝的熱散掉。光斑做到 FWHM ~20 μm 而不聚更細，是因為盤直徑 <1 μm，若光斑也 <1 μm，對位偏 100 nm 就會滑到邊緣暗處、閾值隨對位漂移；20 μm 大光斑抹平相對位置差異，盤永遠落在光斑中央 5% 之內均勻區。

這整套量測有兩個致命失敗模式，都指向同一個核心：把「儀器解析度」與「操作窗口」事先算對。第一，若光譜儀解析度粗到 1 nm——例如換更寬的狹縫或更粗的光柵——真實 0.15 nm 的雷射線寬會被稀釋成 1 nm，量測結果被儀器函數蓋掉；看不到「線寬突然塌陷」的雷射招牌特徵，兩個相距 0.5 nm 的相近模態也會合成一根胖線，「單模 vs 多模」判別不出來。作者選 20 μm 狹縫 + Shamrock 光柵得到 0.13 nm，本質就是「量尺刻度比要量的距離更細」的必要條件。第二，泵浦太高——脈衝能量密度突破幾十 mJ/cm²——盤瞬間吸熱過多，silica 殼可能熔化、半導體缺陷被誘發不可逆，之後光譜逐脈衝漂移甚至完全熄滅；泵浦太低——遠低於閾值——盤只自發發光，光譜寬 20 nm、L-L 純線性、遠場圖只是模糊亮點，看不到任何雷射跡象。作者刻意從遠低於閾值一路掃到 2 倍閾值，才捕捉到 L-L 拐點與線寬塌陷的完整轉變曲線；再以 1 kHz、2× 閾值連打 10⁶ 次做穩定性測試，確認在「安全操作窗口」內波長不飄。這也是為什麼作者特別安排兩種泵浦光源分工：OPO 20 Hz 適合做細掃、Nd:YAG 1 kHz 快速累積 10⁶ 次做長時間統計。
4. 工具與材料:
- **OPO (Optotek HE 355 LD, 560 nm, 20 Hz, 4 ns)**: 光參量振盪器，可自己轉波長的雷射源；作者調到 560 nm 用作泵浦，跟 660 nm 訊號差 100 nm 方便濾光片乾淨擋掉。
- **頻率倍增 Nd:YAG (532 nm, 1 kHz, 4 ns)**: 高重複率脈衝雷射源，1 kHz 每秒可打 1000 次，用來做 10⁶ 次連續泵浦的波長漂移穩定性測試。
- **Nikon 空氣物鏡 (0.6 NA/50× 或 0.9 NA/100×)**: 顯微鏡物鏡，同時擔任「送泵浦光下去」與「收發光上來」兩職，樣品面泵浦光斑 FWHM ~20 μm。
- **Andor Luca EMCCD (影像端)**: 電子倍增 CCD 相機，讀出前用連鎖電子倍增把訊號放大幾百上千倍，可在單顆盤、單發脈衝拍下遠場輻射圖。
- **Andor Shamrock 光柵光譜儀 + EMCCD (光譜端)**: 反射式光柵把不同波長光散射到不同角度後投影到 EMCCD；搭配 20 μm 狹縫，波長解析度約 0.13 nm。
- **入射狹縫 (20 μm)**: 限制入射光空間展寬，狹縫越窄解析度越高；本文選 20 μm 恰能分辨 0.15 nm 級雷射線寬。
- **光譜解析度 (~0.13 nm)**: 由狹縫與光柵共同決定的儀器函數線寬；必須細於待測雷射線寬 (0.15–0.2 nm) 才能量到真正的窄。
- **light-in-light-out (L-L) 曲線**: log-log 座標下的泵浦能量密度 vs 輸出強度曲線；閾值處 L-L 由自發發光的緩斜率一躍為受激輻射的陡直線。
- **遠場輻射圖 (far-field radiation pattern)**: 盤發射光在遠場的角度分佈，比對 FDTD 模擬即可判定支撐這顆盤雷射的具體 WGM 或 SPP 模態階數。
- **波長漂移穩定性測試 (1 kHz × 10⁶ pulses at 2× threshold)**: 以 Nd:YAG 1 kHz 連續打 10⁶ 次脈衝，追蹤 silica-coated LP 在水中每秒積分一次的波長漂移，量化條碼壽命。
5. 與此篇文章的關係:
在《Ultrasmall InGa(As)P Dielectric and Plasmonic Nanolasers》這篇文章中，作者為了斷定「這顆奈米盤是否真的雷射了、由哪一個 WGM/SPP 模態撐起、閾值與 β 因子多少」，架設了脈衝光泵浦搭配高光譜顯微的單顆量測平台。這解決了「單顆奈米盤發光通量太低、線寬太窄，普通光譜儀與 CCD 都量不到真訊」的實務瓶頸。它吃進的是上游 disk-on-pillar 或 disk-on-gold 樣品，交出的是 Figure 2–4 所有 spectrum、L-L 曲線與遠場圖資料，並提供 10⁶ 次連續泵浦穩定性作為條碼壽命的直接證據。

File: papers/ultrasmall-dielectric-plasmonic-nanolasers/method/rate-equation-theory.md
# 半導體雷射速率方程與 Purcell 因子理論分析

1. 引用自哪篇 paper: ultrasmall-dielectric-plasmonic-nanolasers
2. Outline (任務主線): 半導體雷射速率方程與 Purcell 因子理論分析
3. Method:
半導體雷射裡有兩件事互相拉扯：一是腔內載子密度 $\rho(t)$（被泵浦打上激發態的電子-電洞對數量），二是腔內光子數密度 $q(t)$（在腔體共振模上累積的光子數）。載子透過自發與受激輻射變成光子，光子累積後又誘發更多受激輻射把載子拉回基態——兩者必須用兩條聯立方程同時追蹤。第一條方程 $\frac{d\rho}{dt} = P(t) - \frac{\beta_m V F}{\tau_s}(\rho-\rho_{tr})q - \frac{F_{tot}}{\tau_s}\rho - \frac{1}{\tau_{nr}}\rho$ 把載子池拆成四個水孔：$P(t)$ 是泵浦注入速率；$\frac{\beta_m V F}{\tau_s}(\rho-\rho_{tr})q$ 是受激輻射（要 $\rho > \rho_{tr}$ 才有淨增益、要腔內已有光子 $q$ 才會發生）；$\frac{F_{tot}}{\tau_s}\rho$ 是自發輻射被 Purcell 放大 $F_{tot}$ 倍後的總掉光速率；$\frac{1}{\tau_{nr}}\rho$ 是非輻射復合把載子白白吃掉。第二條方程 $\frac{dq}{dt} = \frac{\beta_m V F_{tot}}{\tau_s}(\rho-\rho_{tr})q + \frac{\beta F_{tot}}{\tau_s}\rho - \frac{1}{\tau_c}q$ 把光子池拆成三個水孔：第一項是受激輻射灌進目標模（與載子方程第二項互為鏡像），第二項是自發輻射「順便」灑進目標模的那一份（比例 $\beta$、決定閾值以下的光子來源），第三項 $\frac{1}{\tau_c}q$ 是腔體壽命決定的漏光速率。

把兩條速率方程在穩態 ($dq/dt \to 0$) 下解，讓「受激輻射增益 = 腔體漏光」，就得到閾值封閉式 (Eq. 3): $P_{th}V = \frac{\omega_0}{\beta_m Q_m \eta} + \frac{F_{tot}\rho_{tr}V}{\tau_s \eta}(1-\beta_m\eta)$。第一項是「補償腔體漏光」需要的能量——$Q_m$ 越大光子越留得住、$\beta_m$ 越大更多自發輻射灌進目標模，這項就越小。第二項是「把載子從 0 拉到透明化密度 $\rho_{tr}$」需要的能量，受 $F_{tot}$ 與體積 $V$ 影響（自發輻射被 Purcell 放大時，達透明化前浪費在自發輻射的能量也放大）。兩項互相拉扯——小體積 + 高 Purcell 讓第一項變小，卻讓第二項變大，最佳解在權衡的甜蜜點。其中 $\beta_m = F_m / F_{tot}$ 的關係則說明為什麼小腔體能讓 $\beta$ 大幅上升：所有自發輻射通道就像一堆平行水管，$\beta_m$ 是「其中通往目標模那一根佔全部的比例」；小腔體選擇性把目標模那一根水管口徑放大到 $F_m$ 倍，其他模不動，$\beta_m$ 自然就跑起來。

有了這條閾值封閉式，就能回答為什麼「$Q_m$ 只 30 的電漿子模」還能贏過「$Q_m \sim 430$ 的介電模」——決定「補償腔體漏光有多辛苦」的是 $\beta_m Q_m$ 的乘積，不是單獨的 $Q_m$。介電模：$\beta_m Q_m = 0.01 \times 430 = 4.3$；電漿子模：$\beta_m Q_m = 0.09 \times 30 = 2.7$。兩者同數量級，電漿子模雖然 $Q_m$ 低了 14 倍，被 $\beta_m$ 高 9 倍補回大半，加上圓盤更小體積 $V$ 帶來第二項的減少，整體 $P_{th}$ 反而接近甚至低於介電模——這就是「不夠小就換模，Purcell 拉 β 補 Q」的定量根據。另一個關鍵輸入是透明化載子密度 $\rho_{tr} \approx 10^{18}\,\text{cm}^{-3}$：這是 InGaP 這類 III-V 直接能隙半導體在室溫、雷射波長附近的公認經驗值，代表「載子密度剛好高到讓受激輻射增益等於材料吸收」的界線。若隨便挑一個高一到兩個量級的假值，第二項會被誇大，理論就會低估電漿子腔的優勢；用文獻公認值才能讓 $F_{tot}$ 拉高後多花在自發輻射的載子成本被合理計入。

這條理論框架有兩項不能省。第一是「Purcell 對自發輻射壽命的重整」：若把塊材測到的 $\tau_s$（例如 1840 ps）直接代入而不乘 $F_{tot}$，等於假裝腔體對自發輻射毫無影響——這樣算出來 pillar 上圓盤的閾值會與塊材接近、電漿子腔的閾值優勢也會被抹平。實際上 pillar 讓 $F_{tot}$ 拉高到 $1840/623 \approx 3$、貼金後拉到超過 50（受 IRF 限制的下限），若不把這個放大納入，理論會低估 $\beta_m$、高估 $P_{th}$，與實驗量到的「β 0.01 → 0.09」對不上。作者正是把 TRPL 量到的壽命縮短當作 $F_{tot}$ 的實驗校準值再帶回速率方程，理論才和實驗自洽。第二是非輻射項 $\frac{1}{\tau_{nr}}\rho$：$\tau_{nr}$ 包含缺陷復合、俄歇復合，以及最重要的表面復合——奈米盤比表面積極大、表面態能捕捉載子讓它們不發光。若把這項刪掉，方程會預測「載子密度想拉多高就多高」，實際上表面復合會頂在 $\rho$ 拉不上去、閾值也達不到。作者磊晶設計時加 5 nm InGaAlP clad 抑制表面復合、外表再包 InGaP 蓋層防氧化，就是為了讓 $\tau_{nr}$ 夠長，方程的第一、二項才有機會主導。
4. 工具與材料:
- **載子密度 $\rho(t)$**: 腔內電子-電洞對密度，被泵浦打上激發態的載子數量。
- **光子數密度 $q(t)$**: 腔體共振模上累積的光子數，決定受激輻射的強度。
- **透明化載子密度 $\rho_{tr} \approx 10^{18}\,\text{cm}^{-3}$**: $\rho > \rho_{tr}$ 才有淨增益，是 InGaP III-V 材料室溫下的公認經驗值。
- **自發輻射壽命 $\tau_s$**: 塊材中電子復合放光的自然時間常數；作者用塊材 TRPL 量到 1840 ps。
- **非輻射壽命 $\tau_{nr}$**: 缺陷復合、俄歇復合、表面復合把載子吃掉不發光的時間常數。
- **腔體壽命 $\tau_c$**: 光子從腔體漏走的時間常數，$\tau_c \propto Q_m$。
- **總 Purcell factor $F_{tot}$**: 所有模的自發輻射加速倍數；作者用 TRPL 壽命比 (塊材 / 圓盤) 當實驗校準。
- **目標模 Purcell factor $F_m$**: 特定模 (m) 的自發輻射加速倍數，滿足 $F_m = \beta_m F_{tot}$。
- **自發輻射耦合分率 $\beta_m$**: 自發輻射進入目標模的比例；介電 0.01 → 電漿子 0.09。
- **閾值封閉式 (Eq. 3) $P_{th}V = \frac{\omega_0}{\beta_m Q_m \eta} + \frac{F_{tot}\rho_{tr}V}{\tau_s \eta}(1-\beta_m\eta)$**: 兩項互相拉扯的閾值方程；決定電漿子路線何時勝出。
- **泵浦-載子耦合效率 $\eta$**: 外部泵浦光轉為腔內載子的效率，出現在閾值兩項的分母。
5. 與此篇文章的關係:
在《Ultrasmall InGa(As)P Dielectric and Plasmonic Nanolasers》這篇文章中，作者為了解釋「為什麼 $Q_m$ 只 30 的電漿子腔還能贏過 $Q_m \sim 430$ 的介電腔」，採用了兩式耦合的半導體雷射速率方程與封閉式閾值分析 (Note S1)。它解決了「實驗看到 β 從 0.01 拉到 0.09、閾值卻仍在 $\sim 1$ mJ/cm² 這件事講不清」的瓶頸；上游吃 FDTD 給的 $Q_m$、$V_m$ 與 TRPL 校準出的 $F_{tot}$，下游把「$\beta_m Q_m$ 乘積相近、Purcell 拉 β 補 Q」的封閉式解釋交給整篇論文，讓 460 nm 介電盤與 360 nm 電漿子盤的實驗選擇有了共同的定量根據。

File: papers/ultrasmall-dielectric-plasmonic-nanolasers/method/time-resolved-pl.md
# 時間解析光致發光 (TRPL)：Purcell 因子的實驗驗證

1. 引用自哪篇 paper: ultrasmall-dielectric-plasmonic-nanolasers
2. Outline (任務主線): 時間解析光致發光 (TRPL)：Purcell 因子的實驗驗證
3. Method:
一般光譜量「發出來是什麼顏色」，時間解析光致發光 (TRPL) 則是量「這一坨發光要多久才熄滅」——用一發極短的紫外脈衝把半導體裡的電子瞬間踢到激發態，之後每過一小段時間就數還剩多少光子飛出來，畫成衰減曲線。作者的硬體分三段：能發出皮秒（$10^{-12}$ 秒）等級短脈衝的雷射 (PicoQuant VisIR-765) 經過一顆 BBO 非線性晶體，把兩顆 765 nm 光子「合成」一顆 382 nm 紫外光子（頻率翻倍、能量翻倍），才能跨過 InGaP 的吸收邊有效激發；接著用單光子雪崩二極體 (SPAD)，一顆光子撞上去就會觸發雪崩放電代表「這顆到了」；最後用時間相關單光子計數卡 (TCSPC, PicoQuant TimeHarp 260) 把每顆光子相對於激發脈衝的到達時間貼上時間戳，累積數十萬次脈衝後疊出乾淨的「亮度 vs. 時間」衰減曲線。

有了這條時間軸，作者刻意做三組對照樣本，把「加速」這件事拆成三段責任：整片未加工晶圓（塊材）沒有腔體、只給出材料本身的自然壽命 1840 ps；同材料做成 380 nm 圓盤停在 pillar 上加入了純介電 WGM 腔的貢獻，壽命縮短到 623 ps 就是「腔體 Purcell」約 3 倍加速的功勞；再把相似尺寸的圓盤 drop-cast 到金基板上，衰減出現一段極快分量 ($<35$ ps)，額外多出來的縮短就只能歸功於半導體–金介面的 SPP 模。三組同尺寸、同材料、同泵浦條件才能把「材料本體 / 介電腔 / 電漿子腔」三個變數逐一鎖定；少了塊材對照 pillar 的加速就沒有基準，少了 pillar 對照 gold 的縮短就分不清是「腔體」還是「電漿子」貢獻。

為什麼「衰減變快」就代表 Purcell 增強？激發態壽命 $\tau$ 是自發輻射速率的倒數；當發光體被塞進小腔體、且腔體剛好有共振模能收下它發的光，自發輻射速率會被放大 $F_p$ 倍（Purcell factor），壽命就縮短 $F_p$ 倍。塊材與 pillar 上圓盤只有一種主導通道，用單指數擬合就足夠；disk-on-gold 同時掛著兩種模——與金屬電漿強耦合的高階 SPP 模用力吸走自發輻射造成快分量 ($<35$ ps)，尚未完全被 SPP 綁住的光子模則貢獻慢分量 (410 ps)。若硬用單一指數擬合會被中間值拖成四不像，所以要用雙指數擬合 (double-exponential fit) 把兩條通道各自的壽命乾淨拆開。

為什麼不用一般 CMOS 感光元件配示波器？皮秒級衰減每次脈衝只發出屈指可數的幾顆光子，一般感光元件根本感受不到；SPAD 對單光子敏感，配上 TCSPC 就能把每次脈衝視為一次獨立實驗，累計數十萬次後從延遲時間直方圖漂亮還原衰減曲線。但這條鏈路自帶物理極限：SPAD 收到光子轉成電訊號的最短時間本身就有 $\sim 35$ ps 的抖動（IRF, instrument response function），任何實測曲線都是真實衰減與 IRF 的卷積。真正壽命若比 IRF 更短，儀器只會忠實回報「約 35 ps」的假分量。所以作者的 $<35$ ps 只能說「快到儀器追不上」，不能宣稱精確值；要量更快的衰減得換條紋相機這類更快的偵測器。
4. 工具與材料:
- **TRPL (Time-Resolved Photoluminescence)**: 用短脈衝激發、逐光子計時，量「發光要多久熄滅」的衰減曲線，用來推激發態壽命。
- **PicoQuant VisIR-765**: 皮秒等級短脈衝雷射，作為激發源。
- **BBO 非線性晶體**: 把兩顆 765 nm 光子合成一顆 382 nm 紫外光子（頻率倍頻），跨過 InGaP 的吸收邊。
- **SPAD (Single-Photon Avalanche Photodiode)**: 對單光子敏感的偵測器，一顆光子觸發一次雪崩放電；作者所用型號 IRF 為 35 ps FWHM。
- **TCSPC (Time-Correlated Single-Photon Counting)**: 配合 SPAD 的計數卡（PicoQuant TimeHarp 260），把每顆光子的到達時間貼上時間戳、累積成直方圖。
- **Double-Exponential Fit**: 用兩條指數衰減擬合曲線，拆出兩個共存通道各自的壽命（disk-on-gold 用）。
- **IRF (Instrument Response Function)**: 儀器最快能分辨的時間解析（本例 35 ps FWHM）；比 IRF 更快的衰減量不出真值。
- **Purcell Factor $F_p$**: 小腔體對自發輻射速率的放大倍數；壽命縮短倍數即 $F_p$。
5. 與此篇文章的關係:
在《Ultrasmall InGa(As)P Dielectric and Plasmonic Nanolasers》這篇文章中，作者為了證明「電漿子腔真的把 InGaP 圓盤的自發輻射速率放大到足以蓋過金屬損耗」，採用了時間解析光致發光 (TRPL)。它解決了「Purcell factor 只是 FDTD 算出來的數字、缺乏實驗指紋」的瓶頸；上游吃 3D FDTD 對 Purcell 增強的預測，下游把「1840 ps → 623 ps → $<35$ ps」這條實驗曲線交給速率方程分析，用來解釋為什麼 360 nm 圓盤在 Q 只有 30 的電漿子腔裡仍能維持與純介電腔類似的閾值。

File: papers/ultrasmall-dielectric-plasmonic-nanolasers/method/uv-plasma-litho.md
# UV Stepper 微影 + O₂ 電漿灰化的次波長 SU8 圖案化

1. 引用自哪篇 paper: ultrasmall-dielectric-plasmonic-nanolasers
2. Outline (任務主線): UV Stepper 微影 + O₂ 電漿灰化的次波長 SU8 圖案化
3. Method:
這個子項在做的事，就是把一次整片 3 吋晶圓的 UV 微影推到亞微米，方法是「先大再縮」。整套流程分五步：先在丙酮、IPA、甲醇、去離子水中依序洗晶圓，180 °C dehydration bake 把水氣趕跑、O₂ 電漿短時間 descum 把有機汙染燒乾淨；接著旋塗液態的 SU8 2000.5 光阻，烘成 500–600 nm 厚的固態薄膜。SU8 是一種 epoxy 樹脂：紫外光引發 epoxy 官能基交聯 (crosslink)，曝到光的地方變得堅固、沒曝到的地方會被 PGMEA 沖掉——這種留下曝光區的光阻叫負型 (negative-tone)。曝光機是 Auto Step 200 這台紫外線步進機 (i-line 365 nm，5× 縮放)——把光罩上的圓孔陣列透過高精度透鏡「縮小 5 倍」投影到晶圓上的一個 die，曝完就步進到下一格再曝，把整片 3 吋拼成密密麻麻相同圖案；一次曝出的直徑是 800 nm，這是這台 stepper 可靠印圓的下限（更小就印不圓）。顯影後得到 800 nm 圓柱陣列。然後是本子項的核心：把整片 180 °C hard bake、送進 Anatech SP100 這台 O₂ 電漿灰化機。氧氣被電離後產生大量氧自由基 (O·)，遇到 SU8 就把碳骨架氧化成揮發性的 CO、CO₂、H₂O 逸散掉；因為氧自由基幾乎沒有偏向性 (等向蝕刻)，圓柱既變矮也變細。作者實測「約 1 分鐘 → 直徑縮 100 nm」是穩定線性律——想要 500 nm 就烤 3 分鐘、400 nm 就烤 4 分鐘，可在同一 die 上連續逼近目標尺寸。

灰化看似只是「縮尺寸」，其實同時完成兩件事，而且兩件事都有明確物理機制。第一件事是「側壁磨平」：UV 曝光時光在光阻內部因為上下反射形成駐波干涉 (interference)，交聯度沿高度呈週期性起伏，顯影後側壁會出現一條一條看得見的橫紋 (Fig. S3c)，這些條紋若被 RIE 複製到半導體 mesa 側壁，就會變成散射源拖垮 WGM 的 Q 因子。作者的解法是先 180 °C hard bake 讓交聯反應徹底完成、材料稍稍流動，再靠 O₂ 電漿的等向蝕刻天生會削掉突起稜角——條紋被均勻磨平，最終光阻側壁變得像圓潤水晶柱 (Fig. S3d)。第二件事是「直徑可預期」：只要 O₂ 流量、腔壓、射頻功率這三個機台參數固定，電漿裡氧自由基密度就會穩定，蝕刻速率為零階近似的恆定值——時間拉長，直徑就線性下降，形成「約 1 分鐘 → 100 nm」的簡單經驗律。作者只需要在同一機台上做一次校準，之後可用時間直接換算目標尺寸。

為什麼要迂迴走「先大再縮」而不是直接用 EBL 或直接曝小圓？三件事都指向同一個答案。第一，EBL 逐點掃描太慢，寫一片 3 吋晶圓可能要好幾天、成本高得離譜，完全不符合「百萬顆 LP」的量產目標；i-line UV 微影則有 750 nm 的印圓下限——更小就印不圓。作者讓 UV 微影只做它擅長的事（整片印 800 nm 圓柱），再用電漿灰化在後端同步縮小，繞開下限又保住量產能力。第二，光阻膜厚為什麼選 500–600 nm 這個窄區間？因為灰化不只把圓柱削細、也同時把它變矮，而後端還需要這片光阻擋住 RIE；實驗上發現厚度低於約 150 nm 就撐不完整段 RIE。500–600 nm 起始 + 灰化到直徑 350 nm，剛好剩下 ~150 nm——這就是這條路線可靠的最小直徑下限；塗太薄會提早蝕穿，塗太厚會讓曝光失焦、圓柱底部不圓。第三，這條路線的信賴度都押在前處理與 hard bake 上：跳過 180 °C dehydration bake 或 O₂ descum，光阻黏不住晶圓，顯影或灰化時整片圓柱陣列可能像貼紙一樣被沖掉；跳過 180 °C hard bake，SU8 交聯度不足，灰化時頂部塌陷、側壁條紋殘留被複製到半導體側壁；灰化過頭則讓光阻先於半導體被啃光，盤直接被削平或消失。三個「儀式」缺一不可。
4. 工具與材料:
- **Auto Step 200 stepper (i-line 365 nm, 5× reduction)**: 紫外線步進投影曝光機，把光罩圖案縮小 5 倍投影到晶圓 die 並逐格步進，可整片 3 吋量產；可靠印圓下限約 800 nm。
- **SU8 2000.5**: epoxy 樹脂負型光阻，最稀黏度版本，可旋塗成 500–600 nm 薄膜；曝光後 epoxy 官能基交聯固化，未曝光區被 PGMEA 溶掉。
- **PGMEA (propylene glycol methyl ether acetate)**: SU8 的專用有機顯影劑，把未曝光區的樹脂沖掉。
- **180 °C hard bake**: 顯影後把 SU8 進一步烘到 180 °C，讓交聯完全並允許材料稍稍流動，配合後續灰化可磨平 UV 干涉條紋。
- **Anatech SP100 O₂ 電漿灰化機**: 氧氣電漿蝕刻機，把 SU8 有機骨架氧化成 CO/CO₂/H₂O 逸散；等向蝕刻讓圓柱同時變細變矮。
- **「~1 分鐘 → 直徑減 100 nm」線性律**: 在固定 O₂ 流量、腔壓、RF 功率下的零階反應近似，可用時間直接對應目標直徑。
- **dehydration bake (180 °C) + O₂ descum**: 光阻上塗前的兩道前處理，把晶圓表面水氣與有機汙染趕走，確保光阻附著、避免顯影/灰化時整片剝離。
- **側壁 UV 干涉條紋**: UV 光在光阻內上下反射造成的駐波，會在側壁留下週期橫紋 (Fig. S3c)；hard bake + 等向灰化可將其磨平為光滑側壁 (Fig. S3d)。
5. 與此篇文章的關係:
在《Ultrasmall InGa(As)P Dielectric and Plasmonic Nanolasers》這篇文章中，作者的大目標是把 III-V 奈米雷射的製程從電子束微影完全解放出來以實現百萬顆 LP 的整片量產。這個模塊採用了「UV stepper i-line 微影 + O₂ 電漿灰化」的先大後縮策略，解決了 i-line 光學微影在 750 nm 以下無法可靠印圓形的解析度瓶頸。它吃進的是上游 MOCVD 交來的 3 吋多層晶圓，交出的是側壁光滑、直徑可控在 350–500 nm 的 SU8 圓柱陣列，直接餵給下游 RIE 當雕刻遮罩。
