Repository: wenjchao/wenjchao.github.io

File: papers/ultrasmall-dielectric-plasmonic-nanolasers/ultrasmall-dielectric-plasmonic-nanolasers_summary.md
---
title: "把奈米雷射縮進細胞當光學條碼"
author: "Debarghya Sarkar, Sangyeon Cho, Hao Yan, Nicola Martino, Paul H. Dannenberg, Seok Hyun Yun"
---

# 主線
作者想做出小到能塞進活細胞、又便宜到能整片晶圓量產的「奈米雷射」，讓每顆細胞可以被貼上獨一無二的窄頻光譜條碼。他們用便宜的紫外線光刻加上「氧氣電漿慢慢咬小光阻」的手法，做出直徑只有460奈米的InGaP圓盤雷射（比它自己發的光波長還小）；再把圓盤壓在金基板上，靠金屬-半導體介面的表面電漿把可雷射的直徑再縮到360奈米。最後結合兩種發光材料和直徑微調，做出從635到715奈米、跨80奈米的整條彩色雷射粒子庫，並成功放進四種細胞裡持續發光。

# 摘要
這篇工作想造出小到能塞進活細胞、又便宜到能整片晶圓量產的「奈米雷射」，讓每顆細胞都能被貼上獨一無二的窄頻光譜條碼。為什麼要用雷射而不是常見的螢光染料？因為一般螢光染料的發光譜寬得像色塊，同時能被機器區分的顏色只有幾種；每顆雷射粒子（laser particle, LP）的光譜卻窄到只佔一根細線，把可見紅到近紅外那一段切成幾百個獨立顏色通道也不會重疊。細胞吞下若干顆不同顏色的粒子，這一組窄峰就變成該細胞的獨特光譜指紋，之後在流式細胞儀（flow cytometry，逐顆細胞掃描的儀器）或顯微實驗中就能一直重複認出這顆細胞。

要做出這麼小的圓盤，傳統紫外線光刻很難穩定畫出小於750奈米的圓形；電子束光刻雖然能做小，卻要用細細的電子束逐點掃描，慢又貴，不可能量產一整片晶圓的粒子。作者的折衷解法很有巧思：先用便宜的紫外線光刻做出直徑800奈米的圓形光阻，再把整片放進氧氣電漿裡，讓活性氧原子把有機光阻「一點一點氧化燒掉」（O₂ plasma ashing），直徑縮到約500奈米以下。接著把縮小的光阻當「遮陽傘」，讓底下的離子只咬掉沒被遮到的半導體，形成細細的柱子；最後用稀薄的酸選擇性吃掉柱子底部的一段GaAs「犠牲層」，就得到一顆半導體圓盤停在細柱上、像棒棒糖一樣的結構。

這顆棒棒糖上的圓盤怎麼雷射？光在圓盤邊緣被連續內反射，沿著周圍繞一圈又一圈疊加加強，就像聲音在圓形教堂內壁繞行不散，這種模式在光學裡叫做迴音廊模 (whispering gallery mode, WGM)。當外部打進去激發半導體的泵浦光超過閾值（約1 mJ/cm²），本來寬達20奈米的發光譜就突然收窄到只剩0.15–0.2奈米的一根細線，這就是進入雷射的招牌特徵。作者做出的最小 InGaP 圓盤直徑只有460奈米、高198奈米，發光約660奈米紅光。注意這個直徑已經比它自己發的紅光波長還短，過去長期被認為做不到雷射：光從圓盤逃走的速度會追過材料補光的速度，永遠達不到雷射條件。本文證明只要半導體本身增益夠強，仍能突破，做出至今最小的 III-V（週期表第三、五族材料）半導體圓盤雷射。

但460奈米以下的圓盤在空氣或玻璃上都不會雷射，作者於是把這顆棒棒糖上的圓盤壓到一片金基板上。金屬裡的自由電子會像海面漣漪一樣跟著光一起振盪，這個「電子波+光」的混合模態叫表面電漿極化子 (surface plasmon polariton)，它會把光壓縮進金屬和半導體貼在一起的那一薄層裡，容納光的空間遠比空氣中一顆圓盤還小。被塞進更小的空間後，圓盤裡的發光體發光速度會被拉快（Purcell 效應），更多能量集中掉進「我們想要的那個雷射模式」——這個「發光掉進雷射模式的比例」就叫β因子。β因子一大，就足以補過金屬本身把光轉成熱的損耗。作者故意做三種對照樣本量時間解析光致發光（追蹤發光要多快消掉的實驗），直接把這條加速鏈量出來：整塊材料本體壽命1840皮秒，做成圓盤放在細柱上縮到623皮秒，放到金基板上則短到儀器都追不上（<35皮秒）。有了金板助力，可雷射的直徑再降到360奈米、高198奈米（半導體體積約0.02立方微米），是室溫下最小的表面電漿雷射，甚至能與需要液氦（約 −269°C）低溫的雷射比擬。

要一次量產許多顏色，作者在同一片晶圓上疊了兩層不同的發光材料——InGaP 和 InGaAsP，中心波長分別在660奈米和706奈米。同時他們刻意讓每個圓盤的直徑略有變化：因為光在WGM模式下要「繞圓盤一圈剛好對得起來」才會存活，圓盤越大走一圈越遠，能穩定成立的波長就越長，發光也就越紅。兩層材料再加上直徑掃描，就把出廠光譜密密填滿從635奈米到715奈米、跨80奈米的一整條紅到近紅外的彩虹。

要把這些粒子真的放進活細胞，作者先用酸把粒子從晶圓上完全剝下來，再包一層約25奈米厚的「玻璃殼」（二氧化矽 silica，避免半導體被水或細胞內環境侵蝕），最後在殼外掛上一種帶正電的高分子（PEI），細胞看到正電就會主動把粒子吞進去。他們用四種細胞（人類子宮頸癌 HeLa、乳癌 MCF-7、免疫 T 細胞 Jurkat T、老鼠巨噬細胞 RAW 264.7）與粒子共同培養一夜，粒子順利被吞進細胞質；泵光照射時可在細胞內看到窄頻的雷射峰，且72小時內細胞的存活與增殖都沒有受影響。單顆粒子在水裡以1 kHz連續泵浦一百萬次，波長幾乎沒動；進入細胞後波長變動也只有±0.5奈米——把整條80奈米波段以0.5奈米為間距切開，仍能塞進上百個可辨識的顏色通道，這個精度對「重複認出同一顆細胞」的條碼應用已經夠用。

這個系統目前還有三項實際限制。第一，360奈米那顆最小的雷射必須貼在金基板上才會運作，還不能自由懸浮進入細胞；作者提到未來可以在圓盤外表直接鍍上一層金做出獨立的電漿粒子，但目前只是構想。第二，泵光強度大約1 mJ/cm²，比其他低閾值雷射高一個量級以上；不過每次脈衝能量只有幾皮焦耳，且可以快速掃描樣本，作者估算仍在皮膚可承受的雷射安全範圍內。第三，因為部分電磁場會漏到殼外，環境折射率一變，共振波長就跟著漂移；他們實測粒子進入細胞後波長變動只有±0.5奈米，若想更穩定可以把二氧化矽殼加厚到50奈米以上。
