Repository: wenjchao/wenjchao.github.io

File: papers/wearable-ultrasound-technology/method/piezoelectric-quantitative-metrics.md
# 換能器材料特性的量化指標

1. 引用自哪篇 paper: wearable-ultrasound-technology
2. Outline (任務主線): 換能器材料特性的量化指標
3. Method: 
   這節用三條公式把不同壓電材料變成可以直接比分的「材料履歷表」。第一條是壓電係數 $d_{33} = S_3 / E_3$：在材料厚度方向加一個電場 $E_3$，它會在同方向被撐長或壓扁一個比例 $S_3$，兩者相除就是 $d_{33}$。$d_{33}$ 越大、同樣電壓擠出的形變越大、反過來收訊號的靈敏度也越高，單位是 pC N$^{-1}$（每 1 牛頓壓力產生多少皮庫倫電荷）。第二條是電 ↔ 機械能轉換效率 $k = (U_{ME}/U_E)^{0.5}$：$U_E$ 是灌入的電能、$U_{ME}$ 是真的變成機械振動的能量；之所以開平方根，是因為能量跟振幅的平方成正比。$k$ 越靠近 1、損耗越少，理想 transducer 會把 $k$ 推到接近 1。第三條是聲阻抗 $Z = \rho v$：聲波從一個材料進到另一個時，兩邊 $Z$ 差越大、反射越多、能進到目標的能量越少；軟組織約 1.6 MRayl 是設計要對齊的目標。
   把三條公式套到三組材料上，立刻看出各自的取捨。陶瓷 PZT 的 $d_{33}$ 約 374–650、$k$ 介於 0.17–0.58、$Z$ 約 30 MRayl、Curie temperature > 300 °C，屬於「平衡型」：靈敏度與耐熱都不錯，但 $Z$ 跟軟組織差近 20 倍，需要進一步處理。單晶 PIN–PMN–PT 的 $d_{33}$ 高達 1,550、$k$ 0.56–0.95、$Z$ 34 MRayl，靈敏度與效率都拉到極致，但 Curie temperature 只有 130–170 °C、製備需精準控溫控壓控冷速、價格高。塑膠 PVDF/PVDF–TrFE 的 $d_{33}$ 只有 20–29、$k$ 0.15–0.3，但 $Z$ 3.7–3.9 MRayl 最接近軟組織、楊氏模數 2–3.5 GPa 遠軟於陶瓷 50 GPa，因此最會貼皮膚。對應到應用：陶瓷給長期穩定的 imager（Hu et al. 2023 心臟貼片）；單晶給高敏感、功耗低的應用（Du et al. 2023 乳房貼片）；塑膠給只收不發的場合（photoacoustic、hydrophone；van Neer et al. 2024 大面積柔性陣列）。
   為什麼 PZT 還需要再被加工成 1–3 composite？因為整片陶瓷振動時，厚度方向和側向會互相牽制，能量耗在側向擺動，導致厚度模式耦合係數 $k_t$ 低於理論極限 $k_{33}$。1–3 composite 的做法是把陶瓷切成一根根細柱、柱間灌軟膠 (epoxy)。軟膠把柱子側向「鬆開」，每根柱子只能沿厚度方向振動，$k_t$ 因此被推近 $k_{33}$ 理想值。同一個結構順便把整塊材料的平均密度從純陶瓷拉低（因為摻了低密度的環氧樹脂），於是 $Z = \rho v$ 跟著從 30 MRayl 降到 9–17 MRayl，向軟組織的 1.6 MRayl 靠近。一個改動同時提升兩項分數（$k_t$ 上升、$Z$ 下降），這就是 1–3 composite 在 wearable 場景被反覆採用的原因。
   這三條公式背後也藏著兩條失效紅線。第一條是溫度：壓電性來自內部偶極對齊，一旦超過該材料的居禮溫度 (Curie temperature)，熱運動會把對齊打散、材料「忘了」自己被極化過。PIN–PMN–PT 在 130–170 °C 就退極化，PVDF 分子鏈在約 170 °C 變得能自由轉動，兩者都不能放在會持續發熱的場合。第二條是阻抗匹配：如果直接拿原始 PZT ($Z \approx 30$ MRayl) 貼皮膚不做 1–3 composite 或 matching layer，皮膚介面阻抗比差近 20 倍，大半聲波在表面就被彈回、回波又會在探頭與皮膚之間反覆反射造成 ringing 雜訊，最後訊雜比與影像品質都會劣化。所以「選材料」與「做 stack」兩件事必須一起設計，缺一不可。
4. 工具與材料: 
   - **壓電係數 $d_{33}$**: 厚度方向應變與電場的比值；數值越大、靈敏度越高，單位 pC N$^{-1}$。
   - **電 ↔ 機械能轉換效率 $k$**: 灌進的電能變成機械振動的比例（開根號形式），越接近 1 越理想。
   - **聲阻抗 $Z = \rho v$**: 材料擋音波的難度指數，等於密度乘聲速，軟組織約 1.6 MRayl 為設計目標。
   - **PZT (陶瓷)**: $d_{33}$ 374–650、Curie >300 °C 的平衡型材料，用於長期 imager。
   - **PIN–PMN–PT (單晶)**: $d_{33}$ 1,550 的高敏感材料，但 Curie 130–170 °C、價格高。
   - **PVDF / PVDF–TrFE (塑膠)**: $d_{33}$ 較低但 $Z$ 3.7–3.9 MRayl 最接近軟組織，常用於 reception-only 應用。
   - **1–3 composite**: 陶瓷切細柱、柱間灌環氧樹脂的結構；同時推近 $k_t \to k_{33}$ 並把 $Z$ 降到 9–17 MRayl。
   - **Curie temperature (居禮溫度)**: 材料退極化失去壓電性的臨界溫度，必須高於工作溫度區間。
5. 與此篇文章的關係: 
   在《Wearable ultrasound technology》這篇文章中，作者為了在 ceramics、crystals、polymers 三種壓電材料之間做合理選用，採用了三條材料學公式（$d_{33}$、$k$、$Z$）量化「靈敏度、效率、阻抗匹配」。這套量化指標解決了過去 wearable transducer 選材只能憑經驗的瓶頸，把材料數據表轉成可比分的決策依據；其輸出直接餵給下一步的 stack 設計（matching layer 厚度、1–3 composite 與否）與陣列幾何選擇。
