Repository: wenjchao/wenjchao.github.io

File: papers/wideband-indium-phosphide-nanolasers/method/silica-pei-coating.md
# 二氧化矽殼 + PEI 表面工程

1. 引用自哪篇 paper: wideband-indium-phosphide-nanolasers
2. Outline (任務主線): 二氧化矽殼 + PEI 表面工程
3. Method:

   作者用改良 Stöber 法(protocol 沿用 Martino et al., Nat. Photon. 2019, ref. 10)在 InP 圓餅外披覆一層透明的 SiO₂ 玻璃雨衣。配方是 670 μL 的 80% 乙醇 InP 懸浮液 + 60 μL 40 mM 正矽酸乙酯 (TEOS, 矽的化學前體) 溶於乙醇 + 45 μL 28% 氨水 (NH₄OH) 當鹼性催化劑,1000 rpm 振盪、70 °C 過夜。反應時水分子先把 TEOS 上的乙氧基一個個拆掉,拆下的 –OH 彼此接起來變成 Si–O–Si 網路(也就是 SiO₂ 玻璃),優先貼在 InP 表面異相成核並層層加厚。用穿透式電子顯微鏡 (TEM, JEOL JEM-1011,1:250 000) 拍粒子截面可直接量到殼厚;實驗做了兩個版本:20 nm 薄殼(感測用)與 100 nm 厚殼(條碼穩定用)。接著把矽殼粒子與 50 wt% PEI 水溶液 : 乙醇 = 1:10 混合、室溫 1000 rpm 振盪 12 小時,再用大量清水徹底洗掉未鍵結 PEI。細胞側則先把 HeLa 用 DMEM + 10% FBS + 1% 抗生素抗黴劑、GFP-4T1 用 RPMI-1640 同樣配方(兩株細胞均採購自 ATCC),於 37 °C、5% CO₂ 培養 24 小時,再加入 PEI 粒子共培養 24 小時。

   矽殼在系統裡同時做兩層鈍化。化學鈍化的一面是:InP 表面裸露的 In、P 懸鍵原本在水中會慢慢氧化、還會抓走光激發電子造成表面複合,矽殼把 InP 與水直接隔開,懸鍵不再暴露。光學鈍化的一面是:迴音廊模式的光雖然大半鎖在盤內,仍有一小片「泄漏場」滲出腔外幾十 nm 深,一旦外界折射率 (n) 變動,這片泄漏場的相位就會改、雷射波長跟著漂;FDTD 模擬顯示,裸盤對外界 Δn = 0.1 會飄 7.3 nm,披 20 nm 殼壓到 0.6 nm,100 nm 厚殼幾乎完全鎖死。至於外層 PEI:它的胺基在水中抓走 H⁺ 帶上正電,把粒子外表電位翻正;細胞膜表面帶負電,PEI 一貼上去就像帶靜電的毛毯自動附著,同時觸發膜起皺的訊號通路(Rac1/PI3K),讓細胞用巨胞飲作用 (macropinocytosis)——膜自己凹成大口袋——把 500 nm 級粒子連同一小口水一併舀進來。網格蛋白介導的內吞囊泡只有 50–100 nm 大、吞不下這麼大顆粒,只有巨胞飲能勝任。

   兩種殼厚各司其職:100 nm 厚殼是條碼版,泄漏場幾乎完全被玻璃吸掉,細胞內折射率再怎麼變,雷射波長也緊釘同一個值——實驗中同一顆粒子被泵浦打 10⁶ 次脈衝,波長漂移仍 < 0.1 nm;20 nm 薄殼是感測版,泄漏場還有一部分能碰到外界,環境折射率變一點雷射波長就跟著位移,可以拿來當即時折射率感測器,若要拉到最靈敏乾脆不塗殼。陽離子高分子選 PEI 而不是 poly-L-lysine 或 chitosan 也有具體理由:PEI 支鏈多、電荷密度最高,一顆粒子貼少量就能把表面電位翻正;它的胺基還能跟矽殼表面的矽羥基 (–OH) 形成穩定氫鍵/共價鍵,洗淨時不容易被沖掉;而且已被 Kwok et al. 2024 與 Schubert et al. 2017 在 HeLa、單核球等多種細胞株驗證過能有效觸發 macropinocytosis 又低毒性。

   跳過矽殼會壞在兩件事上。第一,裸 InP 對外界 Δn = 0.1 的靈敏度是 7.3 nm——細胞質裡不同區域折射率隨代謝一直在變,雷射峰位就會跟著漂十幾奈米,原本設計好的 1 nm 一格光譜條碼全部糊掉。第二,InP 表面懸鍵直接泡水會慢慢氧化,泵浦幾百萬脈衝下閾值上升甚至完全熄火;矽殼因此是「條碼穩定 + 材料壽命」兩件事的共同保險。PEI 這一端則怕游離殘留:貼粒子時免不了有一部分 PEI 沒有掛上、還留在溶液裡,如果不洗掉直接餵細胞,高濃度游離 PEI 會像陽離子清潔劑把細胞膜的負電磷脂拉出、膜結構破裂,細胞直接死或出現大量非特異性內吞。所以 12 小時反應後必須用大量清水徹底洗掉未鍵結 PEI 才能上細胞。

4. 工具與材料:
   - **改良 Stöber 法**: 用 TEOS + NH₄OH 在乙醇/水中水解縮合、於 InP 表面異相成核長 SiO₂ 玻璃殼(protocol 改自 Martino et al., Nat. Photon. 2019, ref. 10)。
   - **TEOS (tetraethyl orthosilicate)**: 矽的化學前體,水解後拆出 –OH 彼此接成 Si–O–Si 網路變成 SiO₂ 玻璃。作者配方:60 μL 40 mM。
   - **氨水 (NH₄OH)**: 28% 氨水當作 Stöber 反應的鹼性催化劑;作者配方 45 μL。
   - **SiO₂ 矽殼 (20/100 nm)**: 披在 InP 外的玻璃層。20 nm 薄殼用於感測;100 nm 厚殼用於條碼穩定,對外界 Δn = 0.1 幾乎不飄波長。
   - **TEM (JEOL JEM-1011)**: 穿透式電子顯微鏡,1:250 000 放大倍率,直接量測矽殼厚度。
   - **PEI (polyethyleneimine)**: 支鏈胺基聚合物,在水中帶正電;50 wt% PEI:乙醇 = 1:10、室溫 1000 rpm 振盪 12 h 包覆到矽殼上。
   - **巨胞飲作用 (macropinocytosis)**: 細胞膜起皺形成大囊泡把粒子連同一小口水舀進來的內化路徑,是 500 nm 級粒子被貼附細胞攝入的主要方式(ref. 10)。
   - **HeLa / GFP-4T1 培養**: HeLa 用 DMEM + 10% FBS + 1% 抗生素抗黴劑,GFP-4T1 用 RPMI-1640 同配方(兩者採購自 ATCC),37 °C/5% CO₂ 先養 24 h、再與粒子共培養 24 h。

5. 與此篇文章的關係:

   在《Wideband Tuning and Deep-Tissue Spectral Detection of Indium Phosphide Nano-Laser Particles》這篇文章中,作者為了讓 InP 奈米雷射能在細胞內穩定發出窄帶光譜條碼,採用改良 Stöber 法加 PEI 表面工程。它同時解決了兩個瓶頸:裸 InP 表面對細胞質折射率過於敏感、10⁶ 次脈衝下波長會漂,以及 InP 粒子無法自行進入細胞。此步驟吃前一步的裸 InP 圓餅懸浮液,產出 PEI-SiO₂-InP 粒子,直接餵給下游的細胞標記與活體光譜偵測實驗。

File: papers/wideband-indium-phosphide-nanolasers/method/wafer-etching-size-ladder.md
# InP 奈米盤晶圓製備與尺寸階梯化濕蝕刻

1. 引用自哪篇 paper: wideband-indium-phosphide-nanolasers
2. Outline (任務主線): InP 奈米盤晶圓製備與尺寸階梯化濕蝕刻
3. Method:

   作者向 Seen Semiconductors 客製訂購一片像千層蛋糕的磊晶晶圓:以金屬有機化學氣相沉積 (MOCVD) 這種「一層一層蒸鍍」的長晶技術,在 InP 基板上交替疊出 4 層 InP(每層 340 nm 厚,正是後續要用的圓盤本體)與 3 層 InGaAsP 夾心層當作可被溶掉的犧牲層。第一步先在最上層 InP 上「壓出圓形柱狀粗胚」:用一張畫著 900–1100 nm 圓的光罩做光微影 (optical lithography),再用反應性離子蝕刻 (reactive ion etching, RIE) 把沒被光阻蓋住的區域一路轟穿,只留下柱狀圓餅撐在晶圓上。第二步把整塊晶片浸進 Piranha 酸性溶液(硫酸、雙氧水、水按 1:1:10 混合),這個配方會挑 InGaAsP 夾心層去咬、幾乎不動 InP,夾心層被溶光後圓餅一片片飄下來,清洗後懸浮在乙醇裡。第三步是「用時間換尺寸」:把 1000 nm 左右的圓餅再泡進 85 wt%、70 °C 的磷酸 (H₃PO₄) 這種化學砂紙,側面被均勻咬進的速率是每秒 17 nm(直徑每秒縮 34 nm),控制浸泡時間就得到 900、730、560、480 nm 四個更小批次,加上原本的 1000 nm 一共五個批次;也可改用鹽酸 (HCl) 做尺寸微調。

   Piranha 之所以能「只吃夾心層、不動圓餅」,靠的是「先氧化、再溶掉氧化物」的兩段機制:雙氧水 (H₂O₂) 把 InGaAsP 裡的砷 (As) 與鎵 (Ga) 氧化成氧化物,硫酸 (H₂SO₄) 再把這些氧化物溶進水裡帶走;InP 裡的磷 (P) 在同一配方下氧化速率慢得多,因此夾心層先被啃光、圓餅還幾乎完好——這種「同一種試劑對兩種材料速率差很大」的性質叫做選擇性蝕刻。至於為什麼圓餅越咬越像立方,答案在磷酸的方向偏好:沿著 [001]、[010] 這兩條「正東西南北」晶軸咬得快,沿著對角的 [011] 方向咬得慢(依據 Matine et al., IPRM 1998,ref. 23)。圓餅因此先從圓變成橢圓、再逐漸剩下對角慢軸撐著,最後看起來像類立方——這種「方向會挑」的蝕刻叫做各向異性蝕刻 (anisotropic etching)。

   為什麼作者堅持「一片晶圓走完五個批次」而不是為每個尺寸各畫光罩?因為五輪光微影不僅要重做對位,批次之間的磊晶條件也難完全一致;統一到同一片晶圓、同一次 RIE 出來的圓餅,再靠 H₃PO₄ 泡不同時間階梯化縮小,所有批次共享同一組長晶條件,批次間變異可壓在 5–10%,還省掉多套光罩的成本。材料本體選 InP 也有具體理由:同樣能發 NIR-I 光的 GaAs 表面懸鍵會白白吃掉被泵浦激發出來的電子(表面複合速率高),InAlAs 因為含鋁在水中容易氧化生鏽,兩者都不利於泡在生物介質裡;InP 表面乾淨、又不含鋁,這兩點決定了「濕蝕刻能不能收成漂亮圓餅」以及「後續進細胞會不會壞掉」。

   這條流程有兩個對時間與配方非常敏感的關卡。第一是磷酸時間:側蝕速率每秒 17 nm,差 10 秒就差 170 nm 直徑,對應到的雷射顏色會位移幾十奈米;泡太短,圓餅還沒縮到目標尺寸,光譜掉不到 740 nm 端;泡太久,圓餅被過度啃蝕成不規則立方,連迴音廊模式應有的線寬與 Q 因子都會劣化。第二是 Piranha 配方:1:1:10 是「雙氧水恰好夠氧化 As/Ga、硫酸剛好溶掉氧化物」的甜蜜點,一旦雙氧水加多,連 InP 表面的磷也會被氧化,圓餅一邊剝離、一邊被削薄邊緣,直徑分布展寬、側壁粗糙、Q 因子下降,原本規劃的五個乾淨光譜窗口就會混成一團。

4. 工具與材料:
   - **MOCVD 磊晶晶圓**: 金屬有機化學氣相沉積長出的多層晶圓,InP 基板上交替疊 4 層 InP(340 nm 厚)與 3 層 InGaAsP 犧牲層,向 Seen Semiconductors 客製訂購。
   - **光微影 (optical lithography)**: 用紫外光把 900–1100 nm 圓形光罩圖案照到光阻上,顯影後圓內區域被光阻保護,定義後續蝕刻的形狀。
   - **反應性離子蝕刻 (RIE)**: 用電漿中的離子往下轟的乾式蝕刻,把沒被光阻蓋住的 InP 一路轟穿,留下柱狀圓餅粗胚。
   - **InGaAsP 犧牲層**: 夾在 InP 圓盤之間的可溶層,靠 Piranha 專挑它咬,讓 InP 圓盤逐片脫離晶圓。
   - **Piranha 酸性溶液**: H₂SO₄:H₂O₂:H₂O = 1:1:10 的混合液,靠雙氧水氧化 As/Ga、硫酸溶掉氧化物,選擇性咬 InGaAsP、不動 InP。
   - **H₃PO₄ 濕蝕刻**: 85 wt%、70 °C 磷酸,對 InP 側蝕速率 17 nm/s(直徑 34 nm/s),靠泡不同時間得到 480/560/730/900/1000 nm 五批圓盤。
   - **各向異性蝕刻 (anisotropic etching)**: 磷酸對 InP [001]、[010] 晶軸咬得快、對 [011] 對角方向咬得慢,圓餅隨蝕刻加深從圓變橢圓再變類立方(ref. 23:Matine et al., IPRM 1998)。
   - **HCl 替代蝕刻液**: 鹽酸也可完成尺寸微調,是 H₃PO₄ 的替代方案。

5. 與此篇文章的關係:

   在《Wideband Tuning and Deep-Tissue Spectral Detection of Indium Phosphide Nano-Laser Particles》這篇文章中,作者為了做出可以在 NIR-I 全段自由調色的 InP 雷射粒子,採用「光微影 + RIE + Piranha + H₃PO₄ 濕蝕刻」的四步製程。它解決了「為五個不同直徑各開一套光罩既昂貴又難維持批次一致性」的瓶頸——上游只做一次 900–1100 nm 圓的微影,下游用泡磷酸的時間換尺寸,一片晶圓就長出 480–1000 nm 五個批次。這些自由 InP 圓餅懸浮液,直接餵給下一步的矽殼 + PEI 表面工程。
